Repository: mil-licheng/Generative-Inversion-for-Property-Targeted-Materials-Design-Application-to-Shape-Memory-Alloys

# Generative-Inversion-for-Property-Targeted-Materials-Design-Application-to-Shape-Memory-Alloys
This repository contains the PyTorch implementation for a GAN inversion framework enabling property-targeted materials design, with specific application to Shape Memory Alloys (SMAs). The code implements conditional generation of materials composition-processing parameters with targeted properties via deep generative modeling.

## Repository Structure

.
├── c_p_WGAN_inversion.py            # Property-targeted inverse design framework
├── c_p_WGAN_gp_sampel.py            # Unconditional random sample generation
├── README.md
├── networks/
│   ├── ann_predict.py               # Predictor network architecture
│   ├── c_p_WGAN_gp.py               # WGAN-GP network architecture & training
│   ├── generator4096_94501_10_2_im_14_2.pth  # Pre-trained generator weights
│   ├── ann_2_512_2_3_1.pth          # Pre-trained predictor weights
│   └── ann_predict_final.py         # Predictor training strategy
├── tools/
│   ├── function.py                  # Data processing utilities
│   ├── score.py                     # Generator evaluation metrics
│   ├── dataloader.py                # Data loading functions
│   └── __init__.py
└── data/
    └── SME3.csv                     # SMA training dataset
```

## Key Components

### Core Modules
- **Generative Inversion** (`c_p_WGAN_inversion.py`):  
  Implements property-targeted material design via latent space optimization
- **Unconditional Sampling** (`c_p_WGAN_gp_sampel.py`):  
  Enables random microstructure generation from latent space distributions

### Networks
- `c_p_WGAN_gp.py`: Wasserstein GAN with Gradient Penalty architecture
- `ann_predict.py`: Multi-layer perceptron property predictor
- Pre-trained Models:
  - Generator: `generator4096_94501_10_2_im_14_2.pth`
  - Predictor: `ann_2_512_2_3_1.pth`

## Computational Environment
All implementations leverage GPU acceleration with:
- **Hardware**: NVIDIA T4 GPU
- **Software**:  
  - PyTorch 2.0.0
  - CUDA 11.7

## Reference
This work implements the methodology from:  
*Generative Inversion for Property-Targeted Materials Design: Application to Shape Memory Alloys* [Paper DOI/Citation Here]

File: data/SME3.csv (part 1 of 2)
Ti,Ni,Cu,Hf,Co,Zr,Pd,Ta,Nb,Al,热加工温度/℃,热加工率/%,一级处理温度/℃,一级处理时间/min,冷却方式,冷加工温度/℃,冷加工率/%,二级处理温度/℃,二级处理时间/min,冷却方式,应力 /Mpa,Ms/℃,Mp,Mf,As,Ap,Af,hysteresis,method,总应变,应变回复率,workout J/cm3,ref,label,备注,,,,
35.5,49.5,0,15,0,0,0,0,0,,,,950,120,WQ,,0,,,,100,189,,158,229,,264,72.244,0,0.822222222,90,0.74,9-2011,(Ni49.5TiHf15)Nb0,0拉伸,,,,
35.5,49.5,0,15,0,0,0,0,0,,,,950,120,WQ,,0,,,,200,192,,157,234,,271,77.947,0,2.574468085,94,4.84,9-2011,(Ni49.5TiHf15)Nb0,1压缩,,,,
35.5,49.5,0,15,0,0,0,0,0,,,,950,120,WQ,,0,,,,300,209,,163,243,,291,85.551,0,4.533333333,90,12.24,9-2011,(Ni49.5TiHf15)Nb0,2三点弯,,,,
35.5,49.5,0,15,0,0,0,0,0,,,,950,120,WQ,,0,,,,400,226,,173,254,,324,100.761,0,5.6875,80,18.2,9-2011,(Ni49.5TiHf15)Nb0,,,,,
35.5,49.5,0,15,0,0,0,0,0,,,,950,120,WQ,,0,,,,500,235,,179,263,,352,125.475,0,6.583333333,60,19.75,9-2011,(Ni49.5TiHf15)Nb0,,,,,
33.725,47.025,0,14.25,0,0,0,0,5,,,,950,120,WQ,,0,,,,100,168,,138,210,,245,79.85,0,0.622222222,90,0.56,9-2011,(Ni49.5TiHf15)Nb5,,,,,
33.725,47.025,0,14.25,0,0,0,0,5,,,,950,120,WQ,,0,,,,200,164,,121,201,,240,85.55,0,1.611111111,90,2.9,9-2011,(Ni49.5TiHf15)Nb5,,,,,
33.725,47.025,0,14.25,0,0,0,0,5,,,,950,120,WQ,,0,,,,300,169,,125,205,,276,98.86,0,3.565217391,92,9.839999999,9-2011,(Ni49.5TiHf15)Nb5,,,,,
33.725,47.025,0,14.25,0,0,0,0,5,,,,950,120,WQ,,0,,,,400,188,,138,219,,314,114.07,0,4.987804878,82,16.36,9-2011,(Ni49.5TiHf15)Nb5,,,,,
33.725,47.025,0,14.25,0,0,0,0,5,,,,950,120,WQ,,0,,,,500,211,,141,234,,348,136.88,0,5.484848485,66,18.1,9-2011,(Ni49.5TiHf15)Nb5,,,,,
31.95,44.55,0,13.5,0,0,0,0,10,,,,950,120,WQ,,0,,,,100,133,,94,179,,216,85.551,0,0.755813953,86,0.65,9-2011,(Ni49.5TiHf15)Nb10,,,,,
31.95,44.55,0,13.5,0,0,0,0,10,,,,950,120,WQ,,0,,,,200,130,,86,168,,211,87.453,0,1.766666667,90,3.180000001,9-2011,(Ni49.5TiHf15)Nb10,,,,,
31.95,44.55,0,13.5,0,0,0,0,10,,,,950,120,WQ,,0,,,,300,138,,89,172,,239,95.057,0,3.340659341,91,9.120000001,9-2011,(Ni49.5TiHf15)Nb10,,,,,
31.95,44.55,0,13.5,0,0,0,0,10,,,,950,120,WQ,,0,,,,400,162,,87,185,,279,106.464,0,4.348314607,89,15.48,9-2011,(Ni49.5TiHf15)Nb10,,,,,
31.95,44.55,0,13.5,0,0,0,0,10,,,,950,120,WQ,,0,,,,500,180,,118,206,,298,119.772,0,4.666666667,78,18.2,9-2011,(Ni49.5TiHf15)Nb10,,,,,
30.175,42.075,0,12.75,0,0,0,0,15,,,,950,120,WQ,,0,,,,100,72,,58,160,,181,95.053,0,0.25,88,0.22,9-2011,(Ni49.5TiHf15)Nb15,,,,,
30.175,42.075,0,12.75,0,0,0,0,15,,,,950,120,WQ,,0,,,,200,83,,52,153,,178,98.861,0,1.137931034,87,1.979999999,9-2011,(Ni49.5TiHf15)Nb15,,,,,
30.175,42.075,0,12.75,0,0,0,0,15,,,,950,120,WQ,,0,,,,300,90,,54,151,,188,100.759,0,2.239130435,92,6.180000001,9-2011,(Ni49.5TiHf15)Nb15,,,,,
30.175,42.075,0,12.75,0,0,0,0,15,,,,950,120,WQ,,0,,,,400,117,,55,144,,220,104.566,0,3.096774194,93,11.52,9-2011,(Ni49.5TiHf15)Nb15,,,,,
30.175,42.075,0,12.75,0,0,0,0,15,,,,950,120,WQ,,0,,,,500,149,,60,146,,261,106.467,0,3.709677419,93,17.25,9-2011,(Ni49.5TiHf15)Nb15,,,,,
34.7,50.3,0,15,0,0,0,0,0,,900,86,900,60,WQ,,0,500,180,WQ,100,41.6,,10.5,65.7,,85.1,42.1382,0,0.96,100,0.96,13-2015,Ni50.3TiHf15,,,,,
34.7,50.3,0,15,0,0,0,0,0,,900,86,900,60,WQ,,0,500,180,WQ,200,58.66,,23.2,77.1,,99.3,37.0724,0,2.34,100,4.68,13-2015,Ni50.3TiHf15,,,,,
34.7,50.3,0,15,0,0,0,0,0,,900,86,900,60,WQ,,0,500,180,WQ,300,71.41,,35,87.9,,112.9,36.3816,0,2.96,100,8.88,13-2015,Ni50.3TiHf15,,,,,
34.7,50.3,0,15,0,0,0,0,0,,900,86,900,60,WQ,,0,500,180,WQ,400,86,,,,,,,0,0,100,-10,13-2015,Ni50.3TiHf15,,,,,
34.7,50.3,0,15,0,0,0,0,0,,900,86,900,60,WQ,,0,600,600,WQ,100,103.5,,72,123.9,,155.35,46.0526,0,0.62,100,0.62,13-2015,Ni50.3TiHf15,,,,,
34.7,50.3,0,15,0,0,0,0,0,,900,86,900,60,WQ,,0,600,600,WQ,200,110.2,,74,135.5,,165.29,46.6283,0,1.765306122,98,3.459999999,13-2015,Ni50.3TiHf15,,,,,
34.7,50.3,0,15,0,0,0,0,0,,900,86,900,60,WQ,,0,600,600,WQ,300,120.2,,76,144.2,,180.71,46.2829,0,2.494845361,97,7.260000001,13-2015,Ni50.3TiHf15,,,,,
34.7,50.3,0,15,0,0,0,0,0,,900,86,900,60,WQ,,0,600,600,WQ,400,131,,,,,,,0,0,100,-10,13-2015,Ni50.3TiHf15,,,,,
29.7,50.3,0,0,0,20,0,0,0,,900,86,900,60,WQ,,0,500,2880,WQ,100,137.47,,109.63,158.36,,174.59,39.634,0,0.44,100,0.44,16-2013,Ni50.3TiZr20,,,,,
29.7,50.3,0,0,0,20,0,0,0,,900,86,900,60,WQ,,0,500,2880,WQ,200,143.52,,117.58,156,,181.29,37.601,0,1.13,100,2.26,16-2013,Ni50.3TiZr20,,,,,
29.7,50.3,0,0,0,20,0,0,0,,900,86,900,60,WQ,,0,500,2880,WQ,300,150.83,,119.09,155.56,,191.2,36.585,0,1.66,100,4.98,16-2013,Ni50.3TiZr20,,,,,
29.7,50.3,0,0,0,20,0,0,0,,900,86,900,60,WQ,,0,500,2880,WQ,400,156,,,,,,,0,0,100,-10,16-2013,Ni50.3TiZr20,,,,,
29.7,50.3,0,0,0,20,0,0,0,,900,86,900,60,WQ,,0,700,5,FC,100,136.52,,70.86,153.42,,191.13,71.138,0,0.2,100,0.2,16-2013,Ni50.3TiZr20,,,,,
29.7,50.3,0,0,0,20,0,0,0,,900,86,900,60,WQ,,0,700,5,FC,200,143.02,,71.51,157.98,,208.69,68.089,0,0.63,100,1.26,16-2013,Ni50.3TiZr20,,,,,
29.7,50.3,0,0,0,20,0,0,0,,900,86,900,60,WQ,,0,700,5,FC,300,156.02,,68.91,162.53,,223.64,64.024,0,1.03,100,3.09,16-2013,Ni50.3TiZr20,,,,,
29.7,50.3,0,0,0,20,0,0,0,,900,86,900,60,WQ,,0,700,5,FC,400,164,,,,,,,0,0,100,-10,16-2013,Ni50.3TiZr20,,,,,
29.7,50.3,0,20,0,0,0,0,0,,900,86,0,0,WQ,,0,,,,100,151.435,,138.652,171.466,,178.128,27.4144,1,0.57,100,0.57,23-2013,Ni50.3THf20,,,,,
29.7,50.3,0,20,0,0,0,0,0,,900,86,0,0,WQ,,0,,,,200,154.826,,131.398,174.478,,199.659,37.1103,1,1.4,100,2.8,23-2013,Ni50.3THf20,,,,,
29.7,50.3,0,20,0,0,0,0,0,,900,86,0,0,WQ,,0,,,,300,163.539,,131.601,172.158,,213.719,43.0038,1,2.5,100,7.5,23-2013,Ni50.3THf20,,,,,
29.7,50.3,0,20,0,0,0,0,0,,900,86,0,0,WQ,,0,,,,400,172.252,,137.108,163.429,,221.383,49.2776,1,2.1,100,8.4,23-2013,Ni50.3THf20,,,,,
29.7,50.3,0,20,0,0,0,0,0,,900,86,0,0,WQ,,0,,,,500,183.109,,134.097,163.21,,246.117,61.0646,1,2.5,100,12.5,23-2013,Ni50.3THf20,,,,,
29.7,50.3,0,20,0,0,0,0,0,,900,86,550,180,WQ,,0,,,,100,199.505,,175.374,213.754,,228.795,25.8935,1,2.71,100,2.71,23-2013,Ni50.3THf20,,,,,
29.7,50.3,0,20,0,0,0,0,0,,900,86,550,180,WQ,,0,,,,200,211.8,,176.575,222.011,,249.164,26.2738,1,3.2,100,6.4,23-2013,Ni50.3THf20,,,,,
29.7,50.3,0,20,0,0,0,0,0,,900,86,550,180,WQ,,0,,,,300,224.088,,178.769,233.29,,266.509,26.0837,1,3.3,100,9.9,23-2013,Ni50.3THf20,,,,,
29.7,50.3,0,20,0,0,0,0,0,,900,86,550,180,WQ,,0,,,,400,235.373,,182.976,245.572,,285.871,29.6958,1,3.5,100,14,23-2013,Ni50.3THf20,,,,,
29.7,50.3,0,20,0,0,0,0,0,,900,86,550,180,WQ,,0,,,,500,247.652,,181.127,256.856,,298.163,35.3992,1,3.2,100,16,23-2013,Ni50.3THf20,,,,,
29.7,50.3,0,20,0,0,0,0,0,,900,86,650,180,WQ,,0,,,,100,199.505,,178.987,217.593,,235.286,38.6312,1,1.1,100,1.1,23-2013,Ni50.3THf20,,,,,
29.7,50.3,0,20,0,0,0,0,0,,900,86,650,180,WQ,,0,,,,200,211.8,,177.649,218.467,,253.842,46.616,1,2,100,4,23-2013,Ni50.3THf20,,,,,
29.7,50.3,0,20,0,0,0,0,0,,900,86,650,180,WQ,,0,,,,300,224.088,,174.134,228.193,,274.618,52.6996,1,2.6,100,7.8,23-2013,Ni50.3THf20,,,,,
29.7,50.3,0,20,0,0,0,0,0,,900,86,650,180,WQ,,0,,,,400,235.373,,171.728,239.02,,282.135,53.27,1,3,100,12,23-2013,Ni50.3THf20,,,,,
29.7,50.3,0,20,0,0,0,0,0,,900,86,650,180,WQ,,0,,,,500,247.652,,173.741,238.827,,290.306,67.7186,1,3.2,95,15.2,23-2013,Ni50.3THf20,,,,,
29.7,50.3,0,20,0,0,0,0,0,,900,89,550,180,AC,,0,,,,300,184.6,,127.6,170.8,,211.3,18,0,4,95,11.4,38-2017,Ni50.3THf20,,,,,
29.7,50.3,0,20,0,0,0,0,0,,900,89,550,180,AC,,0,,,,400,211.7,,135.5,176.5,,229.3,18,0,4,90,14.4,38-2017,Ni50.3THf20,,,,,
33.5,50.5,,16,,,,,,,900,89,550,180,AC,,0,,,,300,116,,99,145,,169,,0,4.2,100,12.6,261-2024,NiTiHf,,,,,
30.4,50.6,,19,,,,,,,900,89,550,180,AC,,0,,,,300,161,,144,182,,195,,0,3.6,100,10.8,261-2024,NiTiHf,,,,,
50,44,5,,,,,,,1,850,50,,,,25,50,400,5,WQ,10,-5.2,,,,,,37.297,0,0.91,100,0.091,262-2019,TiNiCuAl,,,,,
50,44,5,,,,,,,1,850,50,,,,25,50,400,5,WQ,100,3,,,,,,39.567,0,1.7,100,1.7,262-2019,TiNiCuAl,,,,,
50,44,5,,,,,,,1,850,50,,,,25,50,400,5,WQ,200,19.2,,,,,,38.916,0,3.3,100,6.6,262-2019,TiNiCuAl,,,,,
50,44,5,,,,,,,1,850,50,,,,25,50,400,5,WQ,300,39.2,,,,,,44.432,0,4.2,91,11.466,262-2019,TiNiCuAl,,,,,
50,44,5,,,,,,,1,850,50,,,,25,50,400,5,WQ,400,53.3,,,,,,41.19,0,6.7,88,23.584,262-2019,TiNiCuAl,,,,,
50,44,5,,,,,,,1,850,50,,,,25,50,400,5,WQ,500,69.8,,,,,,46.378,0,6.7,83,27.805,262-2019,TiNiCuAl,,,,,
50,44,5,,,,,,,1,850,50,,,,25,50,400,5,WQ,600,83.7,,,,,,50.595,0,7,77,32.34,262-2019,TiNiCuAl,,,,,
49.2,44.8,,,6,,,,,,1000,90,,,,25,45,400,60,WQ,200,-226.2,,,,,,,0,0.12,100,0.24,283-2013,TiNiCo,,,,,
49.2,44.8,,,6,,,,,,1000,90,,,,25,45,400,60,WQ,400,-168.2,,,,,,42.552,0,0.66,100,2.64,283-2013,TiNiCo,,,,,
49.2,44.8,,,6,,,,,,1000,90,,,,25,45,400,60,WQ,600,-110.2,,,,,,44.681,0,3.86,100,23.16,283-2013,TiNiCo,,,,,
49.2,44.8,,,6,,,,,,1000,90,,,,25,45,400,60,WQ,800,-53.5,,,,,,36.166,0,4.66,96.7,36.08,283-2013,TiNiCo,,,,,
49.2,49.8,,,1,,,,,,1000,90,,,,25,45,400,60,WQ,100,-36,,,,,,81.9214,0,2.5350846,96.94508814,2.42,283-2013,TiNiCo,,,,,
49.2,49.8,,,1,,,,,,1000,90,,,,25,45,400,60,WQ,200,-10.1,,,,,,59.5775,0,4.500123,97.65844178,8.72,283-2013,TiNiCo,,,,,
49.2,49.8,,,1,,,,,,1000,90,,,,25,45,400,60,WQ,400,25.9,,,,,,44.684,0,6.049727,95.28694435,22.88,283-2013,TiNiCo,,,,,
49.2,49.8,,,1,,,,,,1000,90,,,,25,45,400,60,WQ,600,60.2,,,,,,48.9395,0,6.409312,86.55624816,32.82,283-2013,TiNiCo,,,,,
49.2,46.8,,,4,,,,,,1000,90,,,,25,45,400,60,WQ,400,-100,,,,,,63.826,0,4.2400081,99.7059416,16,283-2013,TiNiCo,,,,,
49.2,46.8,,,4,,,,,,1000,90,,,,25,45,400,60,WQ,600,-54,,,,,,54.258,0,5.1942051,98.21137021,30.24,283-2013,TiNiCo,,,,,
49.2,46.8,,,4,,,,,,1000,90,,,,25,45,400,60,WQ,800,-8,,,,,,37.244,0,5.628094,85.02310018,36.8,283-2013,TiNiCo,,,,,
49.96,50.04,,,,,,,,,,,,,,25,50,250,30,WQ,200,-77.727,,,,,,49.949,0,0.474,87.1499789,0.8261818,265-2022,TiNi,,,,,
49.96,50.04,,,,,,,,,,,,,,25,50,350,5,WQ,200,-68.108,,,,,,37.149,0,1.05,91.60173333,1.9236364,265-2022,TiNi,,,,,
49.96,50.04,,,,,,,,,,,,,,25,50,350,10,WQ,200,-62.123,,,,,,56.19,0,1.2,93.2197,2.2372728,265-2022,TiNi,,,,,
49.96,50.04,,,,,,,,,,,,,,25,50,400,2,WQ,200,-54.333,,,,,,56.816,0,2.59,97.70094595,5.060909,265-2022,TiNi,,,,,
49.96,50.04,,,,,,,,,,,,,,25,50,400,3,WQ,200,-49.912,,,,,,58.065,0,3.01,98.20296013,5.9118182,265-2022,TiNi,,,,,
49.96,50.04,,,,,,,,,,,,,,25,50,485,2,WQ,200,-41.076,,,,,,68.679,0,3.59,97.27779109,6.9845454,265-2022,TiNi,,,,,
49.96,50.04,,,,,,,,,,,,,,25,50,520,3,WQ,200,-32.498,,,,,,67.743,0,4.3,96.5222093,8.30091,265-2022,TiNi,,,,,
49.96,50.04,,,,,,,,,,,,,,25,50,550,5,WQ,200,-24.966,,,,,,39.335,0,5.5,93.11570909,10.242728,265-2022,TiNi,,,,,
49.96,50.04,,,,,,,,,,,,,,25,50,580,8,WQ,200,-18.732,,,,,,39.023,0,5.89,90.79332767,10.695454,265-2022,TiNi,,,,,
49.96,50.04,,,,,,,,,,,,,,25,50,250,30,WQ,300,-18.739,,,,,,24.349,0,0.85,96.84491765,2.4695454,265-2022,TiNi,,,,,
49.96,50.04,,,,,,,,,,,,,,25,50,350,5,WQ,300,-6.294,,,,,,36.835,0,1.37,91.57262774,3.763635,265-2022,TiNi,,,,,
49.96,50.04,,,,,,,,,,,,,,25,50,350,10,WQ,300,0.249,,,,,,37.148,0,2.08,93.79370192,5.852727,265-2022,TiNi,,,,,
49.96,50.04,,,,,,,,,,,,,,25,50,400,2,WQ,300,9.241,,,,,,37.773,0,3.13,97.1826901,9.1254546,265-2022,TiNi,,,,,
49.96,50.04,,,,,,,,,,,,,,25,50,400,3,WQ,300,15.161,,,,,,43.394,0,3.96,97.70431566,11.6072727,265-2022,TiNi,,,,,
49.96,50.04,,,,,,,,,,,,,,25,50,485,2,WQ,300,23.244,,,,,,51.187,0,4.22,96.87635071,12.264546,265-2022,TiNi,,,,,
49.96,50.04,,,,,,,,,,,,,,25,50,520,3,WQ,300,31.008,,,,,,43.393,0,4.88,96.06930328,14.064546,265-2022,TiNi,,,,,
49.96,50.04,,,,,,,,,,,,,,25,50,550,5,WQ,300,34.736,,,,,,35.588,0,5.86,92.67762799,16.292727,265-2022,TiNi,,,,,
49.96,50.04,,,,,,,,,,,,,,25,50,580,8,WQ,300,39.71,,,,,,34.34,0,6.3,89.29293651,16.876365,265-2022,TiNi,,,,,
30,35,,20,,,15,,,,,,1050,120,WQ,,,,,,10,468.3,,,,,,,1,0.8,100,0.08,268-2019,TiNiHfPd,,,,,
30,35,,20,,,15,,,,,,1050,120,WQ,,,,,,25,495.1,,,,,,,1,0.8,100,0.2,268-2019,TiNiHfPd,,,,,
30,35,,20,,,15,,,,,,1050,120,WQ,,,,,,75,510.6,,,,,,,1,0.8,100,0.6,268-2019,TiNiHfPd,,,,,
16.67,25,15,16.67,10,16.67,,,,,,,1000,120,WQ,,,,,,200,66.9,,,,,,56.6434,2,1.7,100,3.4,269-2019,TiZrHfNiCoCu,,,,,
16.67,25,15,16.67,10,16.67,,,,,,,1000,120,WQ,,,,,,500,79.2,,,,,,72.9604,2,4.1,95,19.5,269-2019,TiZrHfNiCoCu,,,,,
16.67,25,15,16.67,10,16.67,,,,,,,1000,120,WQ,,,,,,650,87.5,,,,,,82.0513,2,5.1,94,31.2,269-2019,TiZrHfNiCoCu,,,,,
50,50,,,,,,,,,,,900,60,WQ,,,,,,100,46.5,,,,,,59.8,2,1.8,100,1.8,269-2019,TiNi,,,,,
50,50,,,,,,,,,,,900,60,WQ,,,,,,200,50.9,,,,,,71.9,2,4.9,100,9.8,269-2019,TiNi,,,,,
39.7,40.3,,15,,,5,,,,,,1050,120,FC,,,,,,300,81.6129,,,,,,47.6506,1,0.25,100,0.75,270-2018,TiNiHfPd,,,,,
39.7,40.3,,15,,,5,,,,,,1050,120,FC,,,,,,500,83.0645,,,,,,49.8595,1,0.45,80,1.8,270-2018,TiNiHfPd,,,,,
39.7,40.3,,15,,,5,,,,,,1050,120,FC,,,,,,700,88.871,,,,,,59.9827,1,0.59,61,2.5193,270-2018,TiNiHfPd,,,,,
39.7,40.3,,15,,,5,,,,,,1050,120,FC,,,,,,1000,95.1613,,,,,,64.2037,1,0.79,53,4.187,270-2018,TiNiHfPd,,,,,
44.7,40.3,,10,,,5,,,,,,1050,120,FC,,,,,,300,52.0968,,,,,,61.0827,1,0.54,95,1.539,270-2018,TiNiHfPd,,,,,
44.7,40.3,,10,,,5,,,,,,1050,120,FC,,,,,,500,62.5806,,,,,,65.6152,1,0.88,87,3.828,270-2018,TiNiHfPd,,,,,
44.7,40.3,,10,,,5,,,,,,1050,120,FC,,,,,,700,75.1613,,,,,,78.133,1,1.34,75,7.035,270-2018,TiNiHfPd,,,,,
44.7,40.3,,10,,,5,,,,,,1050,120,FC,,,,,,1000,90.4839,,,,,,96.8755,1,1.8,58,10.44,270-2018,TiNiHfPd,,,,,
39.7,40.3,,15,,,5,,,,,,1050,120,FC,,,350,180,WQ,300,70.6309,,,,,,36.5782,1,0.54,100,1.62,270-2018,TiNiHfPd,,,,,
39.7,40.3,,15,,,5,,,,,,1050,120,FC,,,350,180,WQ,500,77.228,,,,,,52.1144,1,0.9,67,3.015,270-2018,TiNiHfPd,,,,,
39.7,40.3,,15,,,5,,,,,,1050,120,FC,,,350,180,WQ,700,88.1656,,,,,,66.4699,1,0.96,60,4.032,270-2018,TiNiHfPd,,,,,
39.7,40.3,,15,,,5,,,,,,1050,120,FC,,,350,180,WQ,1000,101.509,,,,,,60.1765,1,1.1,50,5.5,270-2018,TiNiHfPd,,,,,
44.7,40.3,,10,,,5,,,,,,1050,120,FC,,,500,180,WQ,300,44.3567,,,,,,35.794,1,0.74,87,1.9314,270-2018,TiNiHfPd,,,,,
44.7,40.3,,10,,,5,,,,,,1050,120,FC,,,500,180,WQ,500,54.8523,,,,,,51.2382,1,1.01,70,3.535,270-2018,TiNiHfPd,,,,,
44.7,40.3,,10,,,5,,,,,,1050,120,FC,,,500,180,WQ,700,62.7875,,,,,,52.2774,1,1.24,58,5.0344,270-2018,TiNiHfPd,,,,,
44.7,40.3,,10,,,5,,,,,,1050,120,FC,,,500,180,WQ,1000,75.2741,,,,,,44.412,1,1.5,40,6,270-2018,TiNiHfPd,,,,,
39.7,40.3,,15,,,5,,,,,,1050,120,FC,,,350,180,WQ,300,128.25,,,,,,54.868,1,0.4,50,0.6,270-2018,TiNiHfPd,,,,,
39.7,40.3,,15,,,5,,,,,,1050,120,FC,,,350,180,WQ,500,131.151,,,,,,53.884,1,0.4,50,1,270-2018,TiNiHfPd,,,,,
39.7,40.3,,15,,,5,,,,,,1050,120,FC,,,350,180,WQ,700,136.421,,,,,,66.077,1,0.5,40,1.4,270-2018,TiNiHfPd,,,,,
39.7,40.3,,15,,,5,,,,,,1050,120,FC,,,350,180,WQ,1000,139.314,,,,,,50.737,1,0.7,30,2.1,270-2018,TiNiHfPd,,,,,
44.7,40.3,,10,,,5,,,,,,1050,120,FC,,,500,180,WQ,300,75.9901,,,,,,48.713,1,0.6,80,1.44,270-2018,TiNiHfPd,,,,,
44.7,40.3,,10,,,5,,,,,,1050,120,FC,,,500,180,WQ,500,86.2376,,,,,,52.129,1,0.97,64,3.104,270-2018,TiNiHfPd,,,,,
44.7,40.3,,10,,,5,,,,,,1050,120,FC,,,500,180,WQ,700,92.0297,,,,,,60.298,1,1.21,50,4.235,270-2018,TiNiHfPd,,,,,
30.2,49.8,,20,,,,,,,900,80,,,,,,,,,100,284.431,,,,,,55.0397,0,0.597643,100,0.597643,73-2018,TiNiHf,,,,,
30.2,49.8,,20,,,,,,,900,80,,,,,,,,,200,294.162,,,,,,62.6938,0,1.79638,100,3.59276,73-2018,TiNiHf,,,,,
30.2,49.8,,20,,,,,,,900,80,,,,,,,,,300,295.641,,,,,,70.8786,0,2.51416,100,7.54248,73-2018,TiNiHf,,,,,
30.2,49.8,,20,,,,,,,900,80,,,,,,,,,400,305.611,,,,,,78.8006,0,2.93433,100,11.73732,73-2018,TiNiHf,,,,,
30.2,49.8,,20,,,,,,,900,80,,,,,,,,,500,312.335,,,,,,76.3551,0,3.09513,100,15.47565,73-2018,TiNiHf,,,,,
28.8,51.2,,20,,,,,,,,,900,180,WQ,,,450,180,WQ,500,-25.2004,,,,,,18.2857,1,0.141862,100,0.70931,48-2017,TiNiHf,,,,,
28.8,51.2,,20,,,,,,,,,900,180,WQ,,,450,180,WQ,700,-19.557,,,,,,28.5714,1,0.510639,100,3.574473,48-2018,TiNiHf,,,,,
28.8,51.2,,20,,,,,,,,,900,180,WQ,,,450,180,WQ,1000,6.54443,,,,,,23.1429,1,0.993129,100,9.93129,48-2018,TiNiHf,,,,,
28.8,51.2,,20,,,,,,,,,900,180,WQ,,,450,180,WQ,1200,27.7566,,,,,,18,1,1.07376,100,12.88512,48-2018,TiNiHf,,,,,
28.8,51.2,,20,,,,,,,,,900,180,WQ,,,450,180,WQ,1500,61.2075,,,,,,21.7143,1,1.26279,100,18.94185,48-2018,TiNiHf,,,,,
28.8,51.2,,20,,,,,,,,,900,180,WQ,,,450,180,WQ,1700,76.7,,,,,,21.7143,1,1.32985,100,22.60745,48-2018,TiNiHf,,,,,
28.8,51.2,,20,,,,,,,,,900,180,WQ,,,550,180,WQ,100,56.6335,,,,,,40.5714,1,0.284824,100,0.284824,48-2018,TiNiHf,,,,,
28.8,51.2,,20,,,,,,,,,900,180,WQ,,,550,180,WQ,300,84.637,,,,,,38,1,0.702452,100,2.107356,48-2018,TiNiHf,,,,,
28.8,51.2,,20,,,,,,,,,900,180,WQ,,,550,180,WQ,400,99.5458,,,,,,36.2857,1,1.09296,100,4.37184,48-2018,TiNiHf,,,,,
28.8,51.2,,20,,,,,,,,,900,180,WQ,,,550,180,WQ,700,119.369,,,,,,35.4286,1,1.28507,100,8.99549,48-2018,TiNiHf,,,,,
28.8,51.2,,20,,,,,,,,,900,180,WQ,,,550,180,WQ,1000,137.634,,,,,,36.2857,1,1.54194,100,15.4194,48-2018,TiNiHf,,,,,
28.8,51.2,,20,,,,,,,,,900,180,WQ,,,550,180,WQ,1200,159.102,,,,,,36.5714,1,1.67157,100,20.05884,48-2018,TiNiHf,,,,,
28.8,51.2,,20,,,,,,,,,900,180,WQ,,,550,180,WQ,1500,173.282,,,,,,44,1,1.76555,100,26.48325,48-2018,TiNiHf,,,,,
28.8,51.2,,20,,,,,,,,,900,180,WQ,,,650,180,WQ,100,124.218,,,,,,33.4286,1,0.227736,100,0.227736,48-2018,TiNiHf,,,,,
28.8,51.2,,20,,,,,,,,,900,180,WQ,,,650,180,WQ,300,131.02,,,,,,39.1429,1,0.838275,100,2.514825,48-2018,TiNiHf,,,,,
28.8,51.2,,20,,,,,,,,,900,180,WQ,,,650,180,WQ,500,143.946,,,,,,42,1,1.2207,100,6.1035,48-2018,TiNiHf,,,,,
28.8,51.2,,20,,,,,,,,,900,180,WQ,,,650,180,WQ,700,160.272,,,,,,54,1,1.35576,100,9.49032,48-2018,TiNiHf,,,,,
28.8,51.2,,20,,,,,,,,,900,180,WQ,,,650,180,WQ,1000,175.238,,,,,,79.7143,1,1.30012,100,13.0012,48-2018,TiNiHf,,,,,
29.7,45.3,5,20,,,,,,,900,89,,,,,,,,,100,111.055,,,,,,30.9712,1,0.495534,100,0.495534,210-2015,TiNiHfCu,,,,,
29.7,45.3,5,20,,,,,,,900,89,,,,,,,,,200,115.454,,,,,,39.0145,1,1.00421,100,2.00842,210-2015,TiNiHfCu,,,,,
29.7,45.3,5,20,,,,,,,900,89,,,,,,,,,300,122.917,,,,,,46.2278,1,1.593008,93.43016482,4.46505,210-2015,TiNiHfCu,,,,,
29.7,45.3,5,20,,,,,,,900,89,,,,,,,,,400,124.26,,,,,,56.3416,1,2.175556,85.71280169,7.45892,210-2015,TiNiHfCu,,,,,
29.7,45.3,5,20,,,,,,,900,89,,,,,,,,,500,131.716,,,,,,66.4563,1,2.089181,81.2064632,8.48275,210-2015,TiNiHfCu,,,,,
29.7,45.3,5,20,,,,,,,900,89,400,180,WQ,,,,,,100,116.392,,,,,,27.6566,1,0.6180149,97.1135162,0.600176,210-2015,TiNiHfCu,,,,,
29.7,45.3,5,20,,,,,,,900,89,400,180,WQ,,,,,,300,125.191,,,,,,41.6711,1,1.620028,92.44037757,4.49268,210-2015,TiNiHfCu,,,,,
29.7,45.3,5,20,,,,,,,900,89,400,180,WQ,,,,,,500,137.584,,,,,,59.2058,1,2.405367,82.93827927,9.97485,210-2015,TiNiHfCu,,,,,
29.7,45.3,5,20,,,,,,,900,89,400,180,WQ,,,,,,700,150.057,,,,,,83.3697,1,2.732898,77.69298378,14.86289,210-2015,TiNiHfCu,,,,,
29.7,45.3,5,20,,,,,,,900,89,550,180,WQ,,,,,,100,133.976,,,,,,36.1487,1,0.39385203,98.47911664,0.387862,210-2015,TiNiHfCu,,,,,
29.7,45.3,5,20,,,,,,,900,89,550,180,WQ,,,,,,200,136.453,,,,,,41.2926,1,0.7348502,97.71324822,1.436092,210-2015,TiNiHfCu,,,,,
29.7,45.3,5,20,,,,,,,900,89,550,180,WQ,,,,,,300,135.165,,,,,,47.8846,1,1.252377,87.88328115,3.30189,210-2015,TiNiHfCu,,,,,
29.7,45.3,5,20,,,,,,,900,89,550,180,WQ,,,,,,400,142.454,,,,,,51.5788,1,1.746235,88.63927249,6.1914,210-2015,TiNiHfCu,,,,,
29.7,45.3,5,20,,,,,,,900,89,550,180,WQ,,,,,,500,150.616,,,,,,57.1348,1,1.89769,90.53744289,8.5906,210-2015,TiNiHfCu,,,,,
29.7,45.3,5,20,,,,,,,900,89,550,1440,WQ,,,,,,100,162.235,,,,,,41.3263,1,0.507967169,99.97417774,0.507836,210-2015,TiNiHfCu,,,,,
29.7,45.3,5,20,,,,,,,900,89,550,1440,WQ,,,,,,300,164.825,,,,,,49.5414,1,1.35680796,99.26312637,4.04043,210-2015,TiNiHfCu,,,,,
29.7,45.3,5,20,,,,,,,900,89,550,1440,WQ,,,,,,400,170.445,,,,,,53.8564,1,1.814601,94.28629214,6.84368,210-2015,TiNiHfCu,,,,,
29.7,45.3,5,20,,,,,,,900,89,550,1440,WQ,,,,,,500,180.103,,,,,,59.8271,1,1.989773,94.54244278,9.4059,210-2015,TiNiHfCu,,,,,
29.7,45.3,5,20,,,,,,,900,89,550,1440,WQ,,,,,,700,183.916,,,,,,65.5,1,2.321933,78.58796959,12.77332,210-2015,TiNiHfCu,,,,,
29.7,50.3,,15,,5,,,,,,,1000,60,WQ,,,,,,50,134.958,,,,,,,2,0.262087,100,0.1310435,272-2021,TiNiHfZr,,,,,
29.7,50.3,,15,,5,,,,,,,1000,60,WQ,,,,,,100,136.362,,,,,,,2,0.673451,100,0.673451,272-2021,TiNiHfZr,,,,,
29.7,50.3,,15,,5,,,,,,,1000,60,WQ,,,,,,150,134.116,,,,,,,2,1.10872,100,1.66308,272-2021,TiNiHfZr,,,,,
29.7,50.3,,15,,5,,,,,,,1000,60,WQ,,,,,,200,138.157,,,,,,,2,1.52788,100,3.05576,272-2021,TiNiHfZr,,,,,
29.7,50.3,,15,,5,,,,,,,1000,60,WQ,,,,,,300,143.227,,,,,,,2,2.33451,100,7.00353,272-2021,TiNiHfZr,,,,,
30,50,,15,,5,,,,,,,1000,60,WQ,,,,,,50,200.842,,,,,,,2,0.437547,100,0.2187735,272-2021,TiNiHfZr,,,,,
30,50,,15,,5,,,,,,,1000,60,WQ,,,,,,100,200.789,,,,,,,2,0.992663,100,0.992663,272-2021,TiNiHfZr,,,,,
30,50,,15,,5,,,,,,,1000,60,WQ,,,,,,150,204.895,,,,,,,2,1.54732,100,2.32098,272-2021,TiNiHfZr,,,,,
30,50,,15,,5,,,,,,,1000,60,WQ,,,,,,200,209.632,,,,,,,2,2.18993,100,4.37986,272-2021,TiNiHfZr,,,,,
30,50,,15,,5,,,,,,,1000,60,WQ,,,,,,300,212.474,,,,,,,2,4.81493,100,14.44479,272-2021,TiNiHfZr,,,,,
30.5,49.5,,15,,5,,,,,,,1000,60,WQ,,,,,,50,283.448,,,,,,,2,0.501437,100,0.2507185,272-2021,TiNiHfZr,,,,,
30.5,49.5,,15,,5,,,,,,,1000,60,WQ,,,,,,100,285.715,,,,,,,2,0.912627,100,0.912627,272-2021,TiNiHfZr,,,,,
30.5,49.5,,15,,5,,,,,,,1000,60,WQ,,,,,,150,292.439,,,,,,,2,1.34798,100,2.02197,272-2021,TiNiHfZr,,,,,
30.5,49.5,,15,,5,,,,,,,1000,60,WQ,,,,,,200,296.252,,,,,,,2,1.83093,100,3.66186,272-2021,TiNiHfZr,,,,,
30.5,49.5,,15,,5,,,,,,,1000,60,WQ,,,,,,300,298.655,,,,,,,2,2.90079,100,8.70237,272-2021,TiNiHfZr,,,,,
31.5,48.5,,15,,5,,,,,,,1000,60,WQ,,,,,,50,282.856,,,,,,,2,0.318067,100,0.1590335,272-2021,TiNiHfZr,,,,,
31.5,48.5,,15,,5,,,,,,,1000,60,WQ,,,,,,100,287.238,,,,,,,2,0.681318,100,0.681318,272-2021,TiNiHfZr,,,,,
31.5,48.5,,15,,5,,,,,,,1000,60,WQ,,,,,,150,290.859,,,,,,,2,0.95712,100,1.43568,272-2021,TiNiHfZr,,,,,
31.5,48.5,,15,,5,,,,,,,1000,60,WQ,,,,,,200,296.305,,,,,,,2,1.31266,100,2.62532,272-2021,TiNiHfZr,,,,,
31.5,48.5,,15,,5,,,,,,,1000,60,WQ,,,,,,300,301.7,,,,,,,2,2.02351,100,6.07053,272-2021,TiNiHfZr,,,,,
33,47,,15,,5,,,,,,,1000,60,WQ,,,,,,50,282.836,,,,,,,2,0.293859,100,0.1469295,272-2021,TiNiHfZr,,,,,
33,47,,15,,5,,,,,,,1000,60,WQ,,,,,,100,287.313,,,,,,,2,0.513812,100,0.513812,272-2021,TiNiHfZr,,,,,
33,47,,15,,5,,,,,,,1000,60,WQ,,,,,,150,289.179,,,,,,,2,0.725854,100,1.088781,272-2021,TiNiHfZr,,,,,
33,47,,15,,5,,,,,,,1000,60,WQ,,,,,,200,296.642,,,,,,,2,0.953631,100,1.907262,272-2021,TiNiHfZr,,,,,
33,47,,15,,5,,,,,,,1000,60,WQ,,,,,,300,300.373,,,,,,,2,1.41738,100,4.25214,272-2021,TiNiHfZr,,,,,
36,44,,15,,5,,,,,,,1000,60,WQ,,,,,,50,296.169,,,,,,,2,0.214386,100,0.107193,272-2021,TiNiHfZr,,,,,
36,44,,15,,5,,,,,,,1000,60,WQ,,,,,,100,298.085,,,,,,,2,0.274722,100,0.274722,272-2021,TiNiHfZr,,,,,
36,44,,15,,5,,,,,,,1000,60,WQ,,,,,,150,301.034,,,,,,,2,0.36696,100,0.55044,272-2021,TiNiHfZr,,,,,
36,44,,15,,5,,,,,,,1000,60,WQ,,,,,,200,305.323,,,,,,,2,0.443203,100,0.886406,272-2021,TiNiHfZr,,,,,
36,44,,15,,5,,,,,,,1000,60,WQ,,,,,,300,307.537,,,,,,,2,0.667426,100,2.002278,272-2021,TiNiHfZr,,,,,
31.5,48.5,,5,,15,,,,,,,1000,60,WQ,,,,,,50,252.634,,,,,,,2,0.310116,100,0.155058,272-2021,TiNiHfZr,,,,,
31.5,48.5,,5,,15,,,,,,,1000,60,WQ,,,,,,100,257.23,,,,,,,2,0.586246,100,0.586246,272-2021,TiNiHfZr,,,,,
31.5,48.5,,5,,15,,,,,,,1000,60,WQ,,,,,,150,261.216,,,,,,,2,0.811448,100,1.217172,272-2021,TiNiHfZr,,,,,
31.5,48.5,,5,,15,,,,,,,1000,60,WQ,,,,,,200,267.123,,,,,,,2,1.04226,100,2.08452,272-2021,TiNiHfZr,,,,,
31.5,48.5,,5,,15,,,,,,,1000,60,WQ,,,,,,300,271.142,,,,,,,2,1.5097,100,4.5291,272-2021,TiNiHfZr,,,,,
31.5,48.5,,7.5,,12.5,,,,,,,1000,60,WQ,,,,,,50,261.829,,,,,,,2,0.242168,100,0.121084,272-2021,TiNiHfZr,,,,,
31.5,48.5,,7.5,,12.5,,,,,,,1000,60,WQ,,,,,,100,270.363,,,,,,,2,0.495617,100,0.495617,272-2021,TiNiHfZr,,,,,
31.5,48.5,,7.5,,12.5,,,,,,,1000,60,WQ,,,,,,150,274.893,,,,,,,2,0.732251,100,1.0983765,272-2021,TiNiHfZr,,,,,
31.5,48.5,,7.5,,12.5,,,,,,,1000,60,WQ,,,,,,200,269.083,,,,,,,2,1.04515,100,2.0903,272-2021,TiNiHfZr,,,,,
31.5,48.5,,7.5,,12.5,,,,,,,1000,60,WQ,,,,,,300,274.208,,,,,,,2,1.6286,100,4.8858,272-2021,TiNiHfZr,,,,,
31.5,48.5,,10,,10,,,,,,,1000,60,WQ,,,,,,50,267.447,,,,,,,2,0.445988,100,0.222994,272-2021,TiNiHfZr,,,,,
31.5,48.5,,10,,10,,,,,,,1000,60,WQ,,,,,,100,270.991,,,,,,,2,0.656984,100,0.656984,272-2021,TiNiHfZr,,,,,
31.5,48.5,,10,,10,,,,,,,1000,60,WQ,,,,,,150,274.653,,,,,,,2,1.01524,100,1.52286,272-2021,TiNiHfZr,,,,,
31.5,48.5,,10,,10,,,,,,,1000,60,WQ,,,,,,200,279.29,,,,,,,2,1.39599,100,2.79198,272-2021,TiNiHfZr,,,,,
31.5,48.5,,10,,10,,,,,,,1000,60,WQ,,,,,,300,287.399,,,,,,,2,2.03328,100,6.09984,272-2021,TiNiHfZr,,,,,
31.5,48.5,,12.5,,7.5,,,,,,,1000,60,WQ,,,,,,50,274.099,,,,,,,2,0.397907,100,0.1989535,272-2021,TiNiHfZr,,,,,
31.5,48.5,,12.5,,7.5,,,,,,,1000,60,WQ,,,,,,100,276.983,,,,,,,2,0.679697,100,0.679697,272-2021,TiNiHfZr,,,,,
31.5,48.5,,12.5,,7.5,,,,,,,1000,60,WQ,,,,,,150,278.325,,,,,,,2,0.930316,100,1.395474,272-2021,TiNiHfZr,,,,,
31.5,48.5,,12.5,,7.5,,,,,,,1000,60,WQ,,,,,,200,287.228,,,,,,,2,1.26306,100,2.52612,272-2021,TiNiHfZr,,,,,
31.5,48.5,,12.5,,7.5,,,,,,,1000,60,WQ,,,,,,300,288.719,,,,,,,2,1.95973,100,5.87919,272-2021,TiNiHfZr,,,,,
45.2,44.8,5,5,,,,,,,,,,,,,,,,,100,36.3142,,,,,,64.3253,0,4.74897,100,4.74897,273-2021,TiNiHfCu,,,,,
45.2,44.8,5,5,,,,,,,,,,,,,,,,,200,46.3033,,,,,,79.4745,0,6.9331,87.01619766,12.06584,273-2021,TiNiHfCu,,,,,
45.2,44.8,5,5,,,,,,,,,,,,,,,,,300,66.9715,,,,,,79.0821,0,7.66287,81.30700377,18.69135,273-2021,TiNiHfCu,,,,,
45.2,44.8,5,5,,,,,,,,,,,,,,,,,400,76.5306,,,,,,80.7488,0,8.54644,62.21151731,21.26748,273-2021,TiNiHfCu,,,,,
40.2,44.8,5,5,,5,,,,,,,,,,,,,,,100,-18.5369,,,,,,69.476,0,0.658436,100,0.658436,273-2021,TiNiHfZrCu,,,,,
40.2,44.8,5,5,,5,,,,,,,,,,,,,,,200,-16.9913,,,,,,92.678,0,2.04938,100,4.09876,273-2021,TiNiHfZrCu,,,,,
40.2,44.8,5,5,,5,,,,,,,,,,,,,,,300,4.09038,,,,,,92.8466,0,3.90453407,99.91537864,11.70369,273-2021,TiNiHfZrCu,,,,,
40.2,44.8,5,5,,5,,,,,,,,,,,,,,,400,3.08272,,,,,,120.075,0,4.601353,88.00411531,16.19752,273-2021,TiNiHfZrCu,,,,,
40.2,44.8,5,5,,5,,,,,,,,,,,,,,,500,12.85,,,,,,130.543,0,5.792608,86.24578083,24.9794,273-2021,TiNiHfZrCu,,,,,
50.5,34.5,,,,,15,,,,900,88,400,60,FC,,,,,,100,80.1829,,,,,,13.611,0,2.703276,93.91604853,2.53881,274-2010,TiNiPd,,,,,
50.5,34.5,,,,,15,,,,900,88,400,60,FC,,,,,,200,99.0454,,,,,,13.61,0,3.23468,93.01291009,6.01734,274-2010,TiNiPd,,,,,
50.5,34.5,,,,,15,,,,900,88,400,60,FC,,,,,,300,121.089,,,,,,14.461,0,3.319417,91.29012715,9.0909,274-2010,TiNiPd,,,,,
50.5,29.5,,,,,20,,,,900,88,400,60,FC,,,,,,100,141.17,,,,,,11.059,0,2.222768,88.62058478,1.96983,274-2010,TiNiPd,,,,,
50.5,29.5,,,,,20,,,,900,88,400,60,FC,,,,,,200,160.046,,,,,,9.357,0,3.068834,90.17203277,5.53446,274-2010,TiNiPd,,,,,
50.5,29.5,,,,,20,,,,900,88,400,60,FC,,,,,,300,177.438,,,,,,14.462,0,3.21492,88.35460913,8.52159,274-2010,TiNiPd,,,,,
50.5,24.5,,,,,25,,,,900,88,400,60,FC,,,,,,100,193.61,,,,,,14.462,0,2.018968,84.76211609,1.71132,274-2010,TiNiPd,,,,,
50.5,24.5,,,,,25,,,,900,88,400,60,FC,,,,,,200,214.966,,,,,,11.91,0,2.874053,87.88286089,5.0516,274-2010,TiNiPd,,,,,
50.5,24.5,,,,,25,,,,900,88,400,60,FC,,,,,,300,231.746,,,,,,17.863,0,3.070723,85.76416694,7.90074,274-2010,TiNiPd,,,,,
50.5,24.5,,,,,25,,,,900,88,400,60,FC,,,,,,400,242.424,,,,,,18.715,0,2.718585,83.07814543,9.0342,274-2010,TiNiPd,,,,,
50.5,19.5,,,,,30,,,,900,88,400,60,FC,,,,,,100,248.978,,,,,,19.56,0,1.953373,80.54426881,1.57333,274-2010,TiNiPd,,,,,
50.5,19.5,,,,,30,,,,900,88,400,60,FC,,,,,,200,266.058,,,,,,17.86,0,2.763245,84.54516339,4.67238,274-2010,TiNiPd,,,,,
50.5,19.5,,,,,30,,,,900,88,400,60,FC,,,,,,300,281.672,,,,,,17.87,0,2.935383,83.84834279,7.38381,274-2010,TiNiPd,,,,,
50.5,19.5,,,,,30,,,,900,88,400,60,FC,,,,,,400,300.389,,,,,,19.56,0,2.562457,81.41756135,8.34516,274-2010,TiNiPd,,,,,
50,33.5,12.5,,,,4,,,,,,950,120,WQ,,,,,,20,27.5312,,,,,,26.8912,0,0.11,100,0.022,275-2018,TiNiPdCu,,,,,
50,33.5,12.5,,,,4,,,,,,950,120,WQ,,,,,,30,28.5714,,,,,,19.8879,0,0.5,100,0.15,275-2018,TiNiPdCu,,,,,
50,33.5,12.5,,,,4,,,,,,950,120,WQ,,,,,,40,29.9584,,,,,,14.8316,0,0.9,100,0.36,275-2018,TiNiPdCu,,,,,
50,33.5,12.5,,,,4,,,,,,950,120,WQ,,,,,,50,31.5187,,,,,,14.1273,0,1.3,100,0.65,275-2018,TiNiPdCu,,,,,
50,33.5,12.5,,,,4,,,,,,950,120,WQ,,,,,,60,32.3856,,,,,,14.6804,0,1.8,100,1.08,275-2018,TiNiPdCu,,,,,
50,33.5,12.5,,,,4,,,,,,950,120,WQ,,,,,,70,33.9459,,,,,,15.9227,0,1.9,100,1.33,275-2018,TiNiPdCu,,,,,
50,33.5,12.5,,,,4,,,,,,950,120,WQ,,,,,,80,34.466,,,,,,14.6446,0,2.3,100,1.84,275-2018,TiNiPdCu,,,,,
50,20,5,,,,25,,,,,,950,120,WQ,25,40,500,60,WQ,100,114.215,,,,,,51.902,0,0.5913955,86.08300198,0.509091,276-2014,TiNiPdCu,,105.882,0.0823045,0.6737,87.78321211
50,20,5,,,,25,,,,,,950,120,WQ,25,40,500,60,WQ,200,125.047,,,,,,51.903,0,1.4078554,92.98469147,2.61818,276-2014,TiNiPdCu,,200.905,0.0987654,1.5066208,93.44457477
50,20,5,,,,25,,,,,,950,120,WQ,25,40,500,60,WQ,300,140.131,,,,,,51.886,0,1.836436,93.72556408,5.16363,276-2014,TiNiPdCu,,298.643,0.115226,1.951662,94.09600638
50,20,5,,,,25,,,,,,950,120,WQ,25,40,500,60,WQ,400,157.346,,,,,,56.604,0,2.265017,94.18604805,8.53332,276-2014,TiNiPdCu,,404.525,0.131687,2.396704,94.50549588
50,20,5,,,,25,,,,,,950,120,WQ,25,40,500,60,WQ,500,172.421,,,,,,58.947,0,2.491879,93.39418166,11.63635,276-2014,TiNiPdCu,,502.262,0.164609,2.656488,93.8035105
50,20,5,,,,25,,,,,,950,120,WQ,25,40,500,60,WQ,600,185.384,,,,,,63.664,0,2.845347,82.64440154,14.10912,276-2014,TiNiPdCu,,602.715,0.493827,3.339174,85.21110311
50,15,5,,,,30,,,,,,950,120,WQ,25,40,500,60,WQ,100,177.842,,,,,,42.47,0,0.2511038,86.88916695,0.218182,276-2014,TiNiPdCu,,103.167,0.0329218,0.2840256,88.40886174
50,15,5,,,,30,,,,,,950,120,WQ,25,40,500,60,WQ,200,190.805,,,,,,58.97,0,0.7766557,93.64162266,1.454546,276-2014,TiNiPdCu,,198.19,0.0493827,0.8260384,94.02174281
50,15,5,,,,30,,,,,,950,120,WQ,25,40,500,60,WQ,300,197.404,,,,,,58.96,0,1.1567536,94.30789755,3.27273,276-2014,TiNiPdCu,,304.072,0.0658436,1.2225972,94.61444865
50,15,5,,,,30,,,,,,950,120,WQ,25,40,500,60,WQ,400,214.609,,,,,,56.62,0,1.5446336,95.7372674,5.91516,276-2014,TiNiPdCu,,401.81,0.0658436,1.6104772,95.91154721
50,15,5,,,,30,,,,,,950,120,WQ,25,40,500,60,WQ,500,227.582,,,,,,63.67,0,1.904075,85.30336253,8.1212,276-2014,TiNiPdCu,,502.262,0.279835,2.18391,87.1865141
50,15,5,,,,30,,,,,,950,120,WQ,25,40,500,60,WQ,600,251.151,,,,,,68.4,0,2.01062,81.98864032,9.89088,276-2014,TiNiPdCu,,602.715,0.36214,2.37276,84.73760515
50,10,5,,,,35,,,,,,950,120,WQ,25,40,500,60,WQ,100,254.215,,,,,,23.584,0,0.3654324,72.97300404,0.266667,276-2014,TiNiPdCu,,97.7376,0.0987654,0.4641978,78.72342351
50,10,5,,,,35,,,,,,950,120,WQ,25,40,500,60,WQ,200,260.805,,,,,,35.408,0,0.5749346,88.54763655,1.018182,276-2014,TiNiPdCu,,203.62,0.0658436,0.6407782,89.72443195
50,10,5,,,,35,,,,,,950,120,WQ,25,40,500,60,WQ,300,271.656,,,,,,37.751,0,0.8173586,91.94434365,2.254545,276-2014,TiNiPdCu,,295.928,0.0658436,0.8832022,92.54490082
50,10,5,,,,35,,,,,,950,120,WQ,25,40,500,60,WQ,400,282.488,,,,,,40.11,0,1.052899,87.49291243,3.684848,276-2014,TiNiPdCu,,396.38,0.131687,1.184586,88.88328918
50,10,5,,,,35,,,,,,950,120,WQ,25,40,500,60,WQ,500,293.339,,,,,,51.872,0,1.246837,89.43831471,5.57575,276-2014,TiNiPdCu,,499.548,0.131687,1.378524,90.44724648
50,10,5,,,,35,,,,,,950,120,WQ,25,40,500,60,WQ,600,308.433,,,,,,47.185,0,1.483274,83.3534465,7.41816,276-2014,TiNiPdCu,,602.715,0.246914,1.730188,85.72906528
50,15,5,,,,30,,,,,,950,120,WQ,25,40,500,30,WQ,100,198.845,,,,,,46.116,0,1.2380246,92.3131899,1.14286,276-2014,TiNiPdCu,,100,0.0951646,1.3331892,92.86188337
50,15,5,,,,30,,,,,,950,120,WQ,25,40,500,30,WQ,200,210.981,,,,,,46.117,0,2.253297,93.72044608,4.2236,276-2014,TiNiPdCu,,197.297,0.141497,2.394794,94.09147509
50,15,5,,,,30,,,,,,950,120,WQ,25,40,500,30,WQ,300,223.117,,,,,,48.543,0,2.780055,93.83627302,7.8261,276-2014,TiNiPdCu,,300,0.171355,2.95141,94.19413094
50,15,5,,,,30,,,,,,950,120,WQ,25,40,500,30,WQ,400,237.68,,,,,,53.398,0,3.116004,92.48993262,11.52796,276-2014,TiNiPdCu,,397.297,0.234014,3.350018,93.014545
50,15,5,,,,30,,,,,,950,120,WQ,25,40,500,30,WQ,500,254.67,,,,,,55.825,0,2.351004,88.22788633,10.34,276-2014,TiNiPdCu,,500,0.394484,3.745488,89.46775427
50,15,5,,,,30,,,,,,950,120,WQ,25,40,500,30,WQ,600,274.087,,,,,,65.534,0,2.452561,82.03475623,11.76,276-2014,TiNiPdCu,,602.703,0.620261,4.072822,84.77073145
50,15,5,,,,30,,,,,,950,120,WQ,25,40,500,10,WQ,100,218.1,,,,,,41.26,0,0.7001031,88.71807595,0.621118,276-2014,TiNiPdCu,,94.5946,0.0789851,0.7790882,89.8618539
50,15,5,,,,30,,,,,,950,120,WQ,25,40,500,10,WQ,200,225.107,,,,,,46.12,0,1.474667,89.29270134,2.63354,276-2014,TiNiPdCu,,194.595,0.157897,1.632564,90.32828116
50,15,5,,,,30,,,,,,950,120,WQ,25,40,500,10,WQ,300,239.298,,,,,,48.55,0,2.050321,88.45736838,5.44098,276-2014,TiNiPdCu,,300,0.236661,2.286982,89.65182061
50,15,5,,,,30,,,,,,950,120,WQ,25,40,500,10,WQ,400,253.472,,,,,,50.97,0,2.550966,85.70635595,8.74536,276-2014,TiNiPdCu,,397.297,0.364626,2.915592,87.49392919
50,15,5,,,,30,,,,,,950,120,WQ,25,40,500,10,WQ,500,265.22,,,,,,58.25,0,2.876823,81.17982928,11.677,276-2014,TiNiPdCu,,500,0.541423,3.418246,84.16079475
50,15,5,,,,30,,,,,,950,120,WQ,25,40,500,10,WQ,600,279.346,,,,,,60.27,0,3.053057,74.86627338,13.71426,276-2014,TiNiPdCu,,597.297,0.767347,3.820404,79.91450642
27.2,50.5,,22.3,,,,,,,900,88,,,,,,,,,100,82.1314,,,,,126.763,44.6316,0,1.74052,100,1.74052,277-2022,TiNiHf,,,,,
27.2,50.5,,22.3,,,,,,,900,88,,,,,,,,,200,95.5312,,,,,135.344,39.8128,0,2.76912,100,5.53824,277-2022,TiNiHf,,,,,
27.2,50.5,,22.3,,,,,,,900,88,,,,,,,,,300,112.5946,,,,,151.562,38.9674,0,3.40895,100,10.22685,277-2022,TiNiHf,,,,,
27.2,50.5,,22.3,,,,,,,900,88,,,,,,,,,400,131.567,,,,,176.875,45.308,0,3.86133,100,15.44532,277-2022,TiNiHf,,,,,
27.2,50.5,,22.3,,,,,,,900,88,400,3060,AC,,,,,,100,94.0999,,,,,120.217,26.1171,0,1.27212,100,1.27212,277-2022,TiNiHf,,,,,
27.2,50.5,,22.3,,,,,,,900,88,400,3060,AC,,,,,,200,106.7509,,,,,127.711,20.9601,0,2.01961,100,4.03922,277-2022,TiNiHf,,,,,
27.2,50.5,,22.3,,,,,,,900,88,400,3060,AC,,,,,,300,120.5633,,,,,138.48,17.9167,0,2.50488,100,7.51464,277-2022,TiNiHf,,,,,
27.2,50.5,,22.3,,,,,,,900,88,450,600,AC,,,,,,100,115.752,,,,,138.403,22.651,0,1.48283,100,1.48283,277-2022,TiNiHf,,,,,
27.2,50.5,,22.3,,,,,,,900,88,450,600,AC,,,,,,200,129.834,,,,,149.526,19.692,0,2.23981,100,4.47962,277-2022,TiNiHf,,,,,
27.2,50.5,,22.3,,,,,,,900,88,450,600,AC,,,,,,300,143.3402,,,,,159.566,16.2258,0,2.65008,100,7.95024,277-2022,TiNiHf,,,,,
27.2,50.5,,22.3,,,,,,,900,88,450,600,AC,,,,,,400,157.8724,,,,,174.69,16.8176,0,3.05105,100,12.2042,277-2022,TiNiHf,,,,,
27.2,50.5,,22.3,,,,,,,900,88,450,600,AC,,,,,,500,175.2398,,,,,195.27,20.0302,0,3.33954,100,16.6977,277-2022,TiNiHf,,,,,
27.2,50.5,,22.3,,,,,,,900,88,500,180,AC,,,,,,100,143.596,,,,,164.218,20.622,0,1.29558,100,1.29558,277-2022,TiNiHf,,,,,
27.2,50.5,,22.3,,,,,,,900,88,500,180,AC,,,,,,200,157.3676,,,,,175.707,18.3394,0,2.06178,100,4.12356,277-2022,TiNiHf,,,,,
27.2,50.5,,22.3,,,,,,,900,88,500,180,AC,,,,,,300,171.527,,,,,189.021,17.494,0,2.50955,100,7.52865,277-2022,TiNiHf,,,,,
27.2,50.5,,22.3,,,,,,,900,88,500,180,AC,,,,,,400,186.6618,,,,,205.593,18.9312,0,2.84494,100,11.37976,277-2022,TiNiHf,,,,,
27.2,50.5,,22.3,,,,,,,900,88,550,60,AC,,,,,,100,152.9125,,,,,177.677,24.7645,0,1.42668,100,1.42668,277-2022,TiNiHf,,,,,
27.2,50.5,,22.3,,,,,,,900,88,550,60,AC,,,,,,200,166.3194,,,,,185.166,18.8466,0,2.18352,100,4.36704,277-2022,TiNiHf,,,,,
27.2,50.5,,22.3,,,,,,,900,88,550,60,AC,,,,,,300,178.0382,,,,,196.293,18.2548,0,2.65014,100,7.95042,277-2022,TiNiHf,,,,,
27.2,50.5,,22.3,,,,,,,900,88,550,60,AC,,,,,,400,191.669,,,,,214.32,22.651,0,3.01362,100,12.05448,277-2022,TiNiHf,,,,,
27.2,50.5,,22.3,,,,,,,900,88,550,180,AC,,,,,,100,184.1574,,,,,213.318,29.1606,0,1.54851,100,1.54851,277-2022,TiNiHf,,,,,
27.2,50.5,,22.3,,,,,,,900,88,550,180,AC,,,,,,200,195.0529,,,,,221.17,26.1171,0,2.20234,100,4.40468,277-2022,TiNiHf,,,,,
27.2,50.5,,22.3,,,,,,,900,88,550,180,AC,,,,,,300,208.6622,,,,,234.103,25.4408,0,2.65941,100,7.97823,277-2022,TiNiHf,,,,,
27.2,50.5,,22.3,,,,,,,900,88,550,180,AC,,,,,,400,223.8396,,,,,254.691,30.8514,0,2.96674,100,11.86696,277-2022,TiNiHf,,,,,
27.2,50.5,,22.3,,,,,,,900,88,550,600,AC,,,,,,100,185.2062,,,,,218.763,33.5568,0,1.48287,100,1.48287,277-2022,TiNiHf,,,,,
27.2,50.5,,22.3,,,,,,,900,88,550,600,AC,,,,,,200,196.8628,,,,,224.079,27.2162,0,2.19307,100,4.38614,277-2022,TiNiHf,,,,,
27.2,50.5,,22.3,,,,,,,900,88,550,600,AC,,,,,,300,211.25,,,,,235.93,24.68,0,2.66883,100,8.00649,277-2022,TiNiHf,,,,,
29.7,47.3,,20,,,3,,,,,,,,,,,,,,200,225.621,,,,,,,1,0.809115,100,1.61823,278-2019,TiNiHfPd,,,,,
29.7,47.3,,20,,,3,,,,,,,,,,,,,,300,228.782,,,,,,,1,1.39619,100,4.18857,278-2019,TiNiHfPd,,,,,
29.7,47.3,,20,,,3,,,,,,,,,,,,,,400,235.805,,,,,,,1,1.54197,100,6.16788,278-2019,TiNiHfPd,,,,,
29.7,47.3,,20,,,3,,,,,,,,,,,,,,500,242.055,,,,,,,1,1.87031,100,9.35155,278-2019,TiNiHfPd,,,,,
29.7,47.3,,20,,,3,,,,,,,,,,,,,,600,244.246,,,,,,,1,1.95747,100,11.74482,278-2019,TiNiHfPd,,,,,
29.7,47.3,,20,,,3,,,,,,,,,,,,,,700,249.504,,,,,,,1,1.89149,100,13.24043,278-2019,TiNiHfPd,,,,,
29.25,45,,15.75,,,,,10,,1000,88,,,,25,30,550,60,WQ,200,49.6805,,,,,,,0,0.69,90,1.242,ours,TiNiHfNb,,,,,
29.25,45,,15.75,,,,,10,,1000,88,,,,25,30,550,60,WQ,400,72.6837,,,,,,,0,2.29,93,8.5188,ours,TiNiHfNb,,,,,
29.25,45,,15.75,,,,,10,,1000,88,,,,25,30,550,60,WQ,600,111.981,,,,,,,0,3.52,100,21.12,ours,TiNiHfNb,,,,,
29.25,45,,15.75,,,,,10,,1000,88,,,,25,30,600,60,WQ,200,53,,,,,,,0,0.9,100,1.8,ours,TiNiHfNb,,,,,
29.25,45,,15.75,,,,,10,,1000,88,,,,25,30,600,60,WQ,400,102,,,,,,,0,3.1,91,11.284,ours,TiNiHfNb,,,,,
29.25,45,,15.75,,,,,10,,1000,88,,,,25,30,600,60,WQ,600,147,,,,,,,0,4.35,64,16.704,ours,TiNiHfNb,,,,,
29.25,45,,15.75,,,,,10,,1000,88,,,,25,30,650,60,WQ,200,75.4717,,,,,,,0,1.53,93,2.8458,ours,TiNiHfNb,,,,,
29.25,45,,15.75,,,,,10,,1000,88,,,,25,30,650,60,WQ,400,107.39,,,,,,,0,4.01,78,12.5112,ours,TiNiHfNb,,,,,
29.25,45,,15.75,,,,,10,,1000,88,,,,25,30,650,60,WQ,600,151.415,,,,,,,0,5.08,67,20.4216,ours,TiNiHfNb,,,,,
50,15,10,,,,25,,,,,,950,120,WQ,25,25,900,60,WQ,100,195.24,,,,,,44.514,0,4.190277684,96.6745,4.05093,279-2014,TiNiPdCu,,,,,
50,15,10,,,,25,,,,,,950,120,WQ,25,25,900,60,WQ,200,210.205,,,,,,39.816,0,5.318845318,93.9029,9.9891,279-2014,TiNiPdCu,,,,,
50,15,10,,,,25,,,,,,950,120,WQ,25,25,900,60,WQ,300,211.834,,,,,,50.323,0,5.709463306,90.747,15.5435,279-2014,TiNiPdCu,,,,,
50,15,10,,,,25,,,,,,950,120,WQ,25,25,900,60,WQ,400,223.468,,,,,,52.81,0,6.58210553,80.6182,21.2255,279-2014,TiNiPdCu,,,,,
50,15,10,,,,25,,,,,,950,120,WQ,25,25,900,60,WQ,500,236.486,,,,,,52.257,0,6.84688179,75.7983,25.9491,279-2014,TiNiPdCu,,,,,
50,15,10,,,,25,,,,,,950,120,WQ,25,25,500,180,WQ,100,169.351,,,,,,48.663,0,0.406022824,99.7439,0.404983,279-2014,TiNiPdCu,,,,,
50,15,10,,,,25,,,,,,950,120,WQ,25,25,500,180,WQ,200,176.427,,,,,,51.429,0,0.763083663,97.1001,1.48191,279-2014,TiNiPdCu,,,,,
50,15,10,,,,25,,,,,,950,120,WQ,25,25,500,180,WQ,300,187.964,,,,,,53.088,0,1.255286571,94.264,3.54985,279-2014,TiNiPdCu,,,,,
50,15,10,,,,25,,,,,,950,120,WQ,25,25,500,180,WQ,400,201.681,,,,,,45.622,0,2.056613617,91.6193,7.53702,279-2014,TiNiPdCu,,,,,
50,15,10,,,,25,,,,,,950,120,WQ,25,25,500,180,WQ,500,222.544,,,,,,45.621,0,2.083222487,90.0646,9.38123,279-2014,TiNiPdCu,,,,,
50,15,10,,,,25,,,,,,950,120,WQ,25,25,550,180,WQ,100,174.462,,,,,,37.604,0,0.309680462,99.8723,0.309285,279-2014,TiNiPdCu,,,,,
50,15,10,,,,25,,,,,,950,120,WQ,25,25,550,180,WQ,200,178.968,,,,,,35.669,0,0.601009282,99.3379,1.19406,279-2014,TiNiPdCu,,,,,
50,15,10,,,,25,,,,,,950,120,WQ,25,25,550,180,WQ,300,184.303,,,,,,35.668,0,0.735722292,99.9571,2.20622,279-2014,TiNiPdCu,,,,,
50,15,10,,,,25,,,,,,950,120,WQ,25,25,550,180,WQ,400,189.618,,,,,,38.433,0,0.982139253,96.6085,3.79532,279-2014,TiNiPdCu,,,,,
50,15,10,,,,25,,,,,,950,120,WQ,25,25,550,180,WQ,500,195.826,,,,,,39.815,0,1.228206824,93.9021,5.76656,279-2014,TiNiPdCu,,,,,
30,50,,10,,10,,,,,,,950,120,WQ,,,,,,100,220,,,,,,57,0,1.45,100,1.45,284-2023,TiNiHfZr,,,,,
30,50,,10,,10,,,,,,,950,120,WQ,,,,,,200,224,,,,,,83,0,4.8,98,9.4,284-2023,TiNiHfZr,,,,,
25.5,42.5,,8.5,,8.5,,,15,,,,950,120,WQ,,60,900,60,WQ,100,160.986,,,,,,80,0,1.05,100,1.05,284-2023,TiNiHfZrNb,,,,,
25.5,42.5,,8.5,,8.5,,,15,,,,950,120,WQ,,60,900,60,WQ,200,170.282,,,,,,100,0,2.3,100,4.6,284-2023,TiNiHfZrNb,,,,,
27,45,,9,,9,,10,,,,,950,120,WQ,,60,900,60,WQ,100,290.568,,,,,,81,0,1.04,100,1.04,284-2023,TiNiHfZrTa,,,,,
27,45,,9,,9,,10,,,,,950,120,WQ,,60,900,60,WQ,200,301.566,,,,,,94,0,2.5,97,4.85,284-2023,TiNiHfZrTa,,,,,
25.5,42.5,,8.5,,8.5,,15,,,,,950,120,WQ,,60,900,60,WQ,100,282.113,,,,,,77,0,0.74,100,0.74,284-2023,TiNiHfZrTa,,,,,
25.5,42.5,,8.5,,8.5,,15,,,,,950,120,WQ,,60,900,60,WQ,200,293.145,,,,,,98,0,1.6,100,3.2,284-2023,TiNiHfZrTa,,,,,
