Repository: mil-licheng/Generative-Inversion-for-Property-Targeted-Materials-Design-Application-to-Shape-Memory-Alloys

# Generative-Inversion-for-Property-Targeted-Materials-Design-Application-to-Shape-Memory-Alloys
This repository contains the PyTorch implementation for a GAN inversion framework enabling property-targeted materials design, with specific application to Shape Memory Alloys (SMAs). The code implements conditional generation of materials composition-processing parameters with targeted properties via deep generative modeling.

## Repository Structure

.
├── c_p_WGAN_inversion.py            # Property-targeted inverse design framework
├── c_p_WGAN_gp_sampel.py            # Unconditional random sample generation
├── README.md
├── networks/

File: data/SME3.csv (part 2 of 2)
Ti,Ni,Cu,Hf,Co,Zr,Pd,Ta,Nb,Al,热加工温度/℃,热加工率/%,一级处理温度/℃,一级处理时间/min,冷却方式,冷加工温度/℃,冷加工率/%,二级处理温度/℃,二级处理时间/min,冷却方式,应力 /Mpa,Ms/℃,Mp,Mf,As,Ap,Af,hysteresis,method,总应变,应变回复率,workout J/cm3,ref,label,备注,,,,
50,40,10,,,,,,,,1000,88,,,,25,40,400,30,WQ,50,22.2337,,,,,,,2,0.8,100,0.4,158-2023,TiNiCu,,,,,
50,40,10,,,,,,,,1000,88,,,,25,40,400,30,WQ,100,18.4584,,,,,,,2,1.9,100,1.9,158-2023,TiNiCu,,,,,
50,40,10,,,,,,,,1000,88,,,,25,40,400,30,WQ,200,24.6449,,,,,,,2,4.1,100,8.2,158-2023,TiNiCu,,,,,
50,40,10,,,,,,,,1000,88,,,,25,40,400,30,WQ,300,30.2013,,,,,,,2,5.4,100,16.2,158-2023,TiNiCu,,,,,
50,40,10,,,,,,,,1000,88,,,,25,40,400,30,WQ,400,37.6234,,,,,,,2,6.9,100,27.6,158-2023,TiNiCu,,,,,
50,40,10,,,,,,,,1000,88,,,,25,40,400,30,WQ,500,43.7783,,,,,,,2,8.3,100,41.5,158-2023,TiNiCu,,,,,
38.7,49.3,,3,,9,,,,,,,1000,120,WQ,,,,,,200,152.95,,,,,,,0,2.9,92,5.336,ours,TiNiHfZr,,,,,
38.7,49.3,,3,,9,,,,,,,1000,120,WQ,,,,,,400,171.88,,,,,,,0,5.45,59,12.862,ours,TiNiHfZr,,,,,
38,45,4,1,,12,,,,,,,1000,120,WQ,,,,,,200,100.36,,,,,,,0,1.83,93,3.4038,ours,TiNiHfZrCu,,,,,
38,45,4,1,,12,,,,,,,1000,120,WQ,,,,,,400,115,,,,,,,0,0,0,-10,ours,TiNiHfZrCu,,,,,
24.75,45,,20.25,,,,,10,,1000,85,,,,25,30,600,60,WQ,400,152.3,,,,,,,0,0.38,95,1.444,ours,TiNiHfNb,,,,,
24.75,45,,20.25,,,,,10,,1000,85,,,,25,30,600,60,WQ,600,179.38,,,,,,,0,1.06,87,5.5332,ours,TiNiHfNb,,,,,
24.75,45,,20.25,,,,,10,,1000,85,,,,25,30,600,60,WQ,800,197.1,,,,,,,0,0,0,-10,ours,TiNiHfNb,,,,,
29.25,45,,15.75,,,,,10,,1000,85,,,,25,50,600,60,WQ,200,26.56,,,,,,,0,0.78,99,1.5444,ours,TiNiHfNb,,,,,
29.25,45,,15.75,,,,,10,,1000,85,,,,25,50,600,60,WQ,400,52.13,,,,,,,0,2.35,95,8.93,ours,TiNiHfNb,,,,,
29.7,50.3,,20,,,,,,,900,88,900,60,WQ,,,,,,50,93.3628,,,,,,23.4349,0,0.348534,100,0.174267,299-2023,TiNiHf,,,,,
29.7,50.3,,20,,,,,,,900,88,900,60,WQ,,,,,,100,83.1858,,,,,,31.6135,0,1.10728,100,1.10728,299-2023,TiNiHf,,,,,
29.7,50.3,,20,,,,,,,900,88,900,60,WQ,,,,,,150,78.3186,,,,,,33.3828,0,1.92969,100,2.894535,299-2023,TiNiHf,,,,,
29.7,50.3,,20,,,,,,,900,88,900,60,WQ,,,,,,200,76.5487,,,,,,37.3625,0,2.76624,100,5.53248,299-2023,TiNiHf,,,,,
29.7,50.3,,20,,,,,,,900,88,900,60,WQ,,,,,,300,74.5575,,,,,,51.2896,0,3.7816,100,11.3448,299-2023,TiNiHf,,,,,
29.7,50.3,,20,,,,,,,900,88,900,60,WQ,,,550,600,AC,50,185.056,,,,,,28.298,0,0.581947,100,0.2909735,299-2023,TiNiHf,,,,,
29.7,50.3,,20,,,,,,,900,88,900,60,WQ,,,550,600,AC,100,169.316,,,,,,29.402,0,1.51042,100,1.51042,299-2023,TiNiHf,,,,,
29.7,50.3,,20,,,,,,,900,88,900,60,WQ,,,550,600,AC,150,162.401,,,,,,26.529,0,2.1772,100,3.2658,299-2023,TiNiHf,,,,,
29.7,50.3,,20,,,,,,,900,88,900,60,WQ,,,550,600,AC,200,155.246,,,,,,27.635,0,2.63893,100,5.27786,299-2023,TiNiHf,,,,,
29.7,50.3,,20,,,,,,,900,88,900,60,WQ,,,550,600,AC,300,150.477,,,,,,27.413,0,3.27945,100,9.83835,299-2023,TiNiHf,,,,,
29.7,50.3,,20,,,,,,,900,88,900,60,WQ,,,600,600,AC,50,201.703,,,,,,42.447,0,0.893077,100,0.4465385,299-2023,TiNiHf,,,,,
29.7,50.3,,20,,,,,,,900,88,900,60,WQ,,,600,600,AC,100,189.3,,,,,,42.005,0,2.13273,100,2.13273,299-2023,TiNiHf,,,,,
29.7,50.3,,20,,,,,,,900,88,900,60,WQ,,,600,600,AC,150,179.109,,,,,,43.55,0,3.08246,100,4.62369,299-2023,TiNiHf,,,,,
29.7,50.3,,20,,,,,,,900,88,900,60,WQ,,,600,600,AC,200,172.464,,,,,,42.005,0,3.70681,100,7.41362,299-2023,TiNiHf,,,,,
29.7,50.3,,20,,,,,,,900,88,900,60,WQ,,,600,600,AC,300,167.157,,,,,,47.754,0,4.53829,100,13.61487,299-2023,TiNiHf,,,,,
29.7,50.3,,20,,,,,,,900,88,900,60,WQ,,,650,600,AC,50,202.69,,,,,,37.361,0,0.631376,100,0.315688,299-2023,TiNiHf,,,,,
29.7,50.3,,20,,,,,,,900,88,900,60,WQ,,,650,600,AC,100,186.076,,,,,,36.921,0,1.72963,100,1.72963,299-2023,TiNiHf,,,,,
29.7,50.3,,20,,,,,,,900,88,900,60,WQ,,,650,600,AC,150,177.294,,,,,,38.91,0,2.58738,100,3.88107,299-2023,TiNiHf,,,,,
29.7,50.3,,20,,,,,,,900,88,900,60,WQ,,,650,600,AC,200,169.462,,,,,,39.792,0,3.17643,100,6.35286,299-2023,TiNiHf,,,,,
29.7,50.3,,20,,,,,,,900,88,900,60,WQ,,,650,600,AC,300,164.953,,,,,,43.552,0,3.91595,100,11.74785,299-2023,TiNiHf,,,,,
29.7,50.3,,20,,,,,,,900,88,,,,,,,,,100,74.7459,,,,,,32.3076,0,1.9104223,98.56459485,1.883,301-2023,TiNiHf,,,,,
29.7,50.3,,20,,,,,,,900,88,,,,,,,,,200,91.2636,,,,,,36.264,0,3.0164554,97.87878846,5.90494,301-2023,TiNiHf,,,,,
29.7,50.3,,20,,,,,,,900,88,,,,,,,,,300,107.454,,,,,,40.8788,0,3.7934161,98.07228899,11.16087,301-2023,TiNiHf,,,,,
29.7,50.3,,20,,,,,,,900,88,,,,,,,,,400,127.569,,,,,,52.088,0,4.3875677,97.91666576,17.18464,301-2023,TiNiHf,,,,,
29.7,50.3,,20,,,,,,,900,88,,,,,,,,,500,146.866,,,,,,62.637,0,4.926876,96.10390032,23.6746,301-2023,TiNiHf,,,,,
29.7,50.3,,20,,,,,,,900,88,,,,,,,,,600,166.818,,,,,,85.055,0,5.447898,87.41610067,28.57404,301-2023,TiNiHf,,,,,
29.7,50.3,,20,,,,,,,900,88,500,180,WQ,,,,,,100,124.598,,,,,,21.099,0,1.42596,100,1.42596,301-2023,TiNiHf,,,,,
29.7,50.3,,20,,,,,,,900,88,500,180,WQ,,,,,,200,136.377,,,,,,21.099,0,2.24863077,99.59349618,4.47898,301-2023,TiNiHf,,,,,
29.7,50.3,,20,,,,,,,900,88,500,180,WQ,,,,,,300,149.46,,,,,,21.758,0,2.76965,100,8.30895,301-2023,TiNiHf,,,,,
29.7,50.3,,20,,,,,,,900,88,500,180,WQ,,,,,,400,161.401,,,,,,23.077,0,3.13528,100,12.54112,301-2023,TiNiHf,,,,,
29.7,50.3,,20,,,,,,,900,88,500,180,WQ,,,,,,500,173.672,,,,,,25.714,0,3.4643515,99.47229662,17.23035,301-2023,TiNiHf,,,,,
29.7,50.3,,20,,,,,,,900,88,500,180,WQ,,,,,,600,197.381,,,,,,25.055,0,3.71115077,99.75369446,22.21206,301-2023,TiNiHf,,,,,
29.7,50.3,,20,,,,,,,900,88,500,180,WQ,,,,,,700,214.883,,,,,,29.011,0,3.8939677,97.65258197,26.61792,301-2023,TiNiHf,,,,,
29.7,50.3,,20,,,,,,,900,88,550,180,WQ,,,,,,100,157.289,,,,,,21.76,0,1.57221,100,1.57221,301-2023,TiNiHf,,,,,
29.7,50.3,,20,,,,,,,900,88,550,180,WQ,,,,,,200,163.016,,,,,,25.72,0,2.5228515,99.27536361,5.00914,301-2023,TiNiHf,,,,,
29.7,50.3,,20,,,,,,,900,88,550,180,WQ,,,,,,300,175.775,42.005,,,,,23.74,0,3.02559,100,9.07677,301-2023,TiNiHf,,,,,
29.7,50.3,,20,,,,,,,900,88,550,180,WQ,,,,,,400,192.622,39.792,,,,,26.37,0,3.44607,100,13.78428,301-2023,TiNiHf,,,,,
29.7,50.3,,20,,,,,,,900,88,550,180,WQ,,,,,,500,200.312,21.099,,,,,25.05,0,3.70201077,99.75308635,18.46435,301-2023,TiNiHf,,,,,
50.3,49.7,,,,,,,,,400,89,,,,,,,,,50,47.743,25.72,,,,,74.072,0,1.125,100,0.5625,302-2013,TiNi,,,,,
50.3,49.7,,,,,,,,,400,89,,,,,,,,,100,57.031,,,,,,48.149,0,2.26875,100,2.26875,302-2013,TiNi,,,,,
50.3,49.7,,,,,,,,,400,89,,,,,,,,,150,66.3189,,,,,,48.147,0,3.375,100,5.0625,302-2013,TiNi,,,,,
50.3,49.7,,,,,,,,,400,89,,,,,,,,,200,71.8916,,,,,,45.372,0,4.425,100,8.85,302-2013,TiNi,,,,,
50.3,49.7,,,,,,,,,400,89,,,,,,,,,250,79.322,,,,,,46.298,0,5.175,97.82608696,12.65625,302-2013,TiNi,,,,,
50.3,49.7,,,,,,,,,400,89,,,,,,,,,300,85.8235,,,,,,50.002,0,5.85,92.62820513,16.25625,302-2013,TiNi,,,,,
50.3,49.7,,,,,,,,,400,89,,,,,,,,,350,89.5387,,,,,,55.556,0,6.58125,84.9002849,19.55625,302-2013,TiNi,,,,,
50.3,49.7,,,,,,,,,400,89,,,,,,,,,400,95.1115,,,,,,65.74,0,7.44375,78.33753149,23.325,302-2013,TiNi,,,,,
50.3,49.7,,,,,,,,,400,89,,,,,,,,,450,99.7554,,,,,,72.222,0,8.15625,70.8045977,25.9875,302-2013,TiNi,,,,,
30,50,,20,,,,,,,,,1000,120,WQ,,,,,,200,214.7,,,,,,87,0,2.7,83,4.482,ours,TiNiHf,,,,,
30,50,,20,,,,,,,,,1000,120,WQ,,,,,,400,275.3,42.005,,,,,,0,3.8,71,10.792,ours,TiNiHf,,,,,
30,50,,20,,,,,,,,,1000,120,WQ,,,,,,600,288.52,39.792,,,,,,0,2.8,10,1.68,ours,TiNiHf,,,,,
30,50,,20,,,,,,,,,1000,120,WQ,,,,,,800,300.1,21.099,,,,,,0,0,0,-10,ours,TiNiHf,,,,,
30.2,48.8,1,20,,,,,,,,,1000,120,WQ,,,,,,200,268.81,,,,,,60,0,4.28,84,7.1904,ours,TiNiHfCu,,,,,
30.2,48.8,1,20,,,,,,,,,1000,120,WQ,,,,,,400,293.7,,,,,,,0,6.06,53,12.8472,ours,TiNiHfCu,,,,,
30.2,48.8,1,20,,,,,,,,,1000,120,WQ,,,,,,600,312.1,,,,,,,0,0,0,-10,ours,TiNiHfCu,,,,,
30.1,49.9,,20,,,,,,,,,1000,120,WQ,,,,,,200,249.7,,,,,,68,0,5.28,84,8.8704,ours,TiNiHf,,,,,
30.1,49.9,,20,,,,,,,,,1000,120,WQ,,,,,,400,276,,,,,,,0,6.38,40,10.208,ours,TiNiHf,,,,,
30.1,49.9,,20,,,,,,,,,1000,120,WQ,,,,,,600,293,,,,,,,0,0,0,-10,ours,TiNiHf,,,,,
30,50,,19,,1,,,,,,,1000,120,WQ,,,,,,200,199.4,,,,,,53,0,2.49,98,4.8804,ours,TiNiHfZr,,,,,
30,50,,19,,1,,,,,,,1000,120,WQ,,,,,,400,231.8,,,,,,,0,3.19,90,11.484,ours,TiNiHfZr,,,,,
30,50,,19,,1,,,,,,,1000,120,WQ,,,,,,600,260.1,,,,,,,0,0,0,-10,ours,TiNiHfZr,,,,,
30.4,48.6,1,19,,1,,,,,,,1000,120,WQ,,,,,,200,281.7,,,,,,107,0,2.77,81,4.4874,ours,TiNiHfZrCu,,,,,
30.4,48.6,1,19,,1,,,,,,,1000,120,WQ,,,,,,400,304.4,,,,,,,0,6.29,45,11.322,ours,TiNiHfZrCu,,,,,
30.4,48.6,1,19,,1,,,,,,,1000,120,WQ,,,,,,600,322.5,,,,,,,0,0,0,-10,ours,TiNiHfZrCu,,,,,
30.3,48.7,1,19,,1,,,,,,,1000,120,WQ,,,,,,200,250.1,,,,,,64,0,2.9,85,4.93,ours,TiNiHfZrCu,,,,,
30.3,48.7,1,19,,1,,,,,,,1000,120,WQ,,,,,,400,293.1,,,,,,,0,5.31,58,12.3192,ours,TiNiHfZrCu,,,,,
30.3,48.7,1,19,,1,,,,,,,1000,120,WQ,,,,,,600,310.2,,,,,,,0,0,0,-10,ours,TiNiHfZrCu,,,,,
30,50,,20,,,,,,,,,900,360,WQ,,,,,,100,198.72,,,,,,,1,0.67689,96.49152743,0.6531415,2023-157,TiNiHf,,,,,
30,50,,20,,,,,,,,,900,360,WQ,,,,,,200,208.579,,,,,,,1,1.37741,94.85255661,2.6130172,2023-157,TiNiHf,,,,,
30,50,,20,,,,,,,,,900,360,WQ,,,,,,300,220.171,,,,,,,1,1.86179,94.99629926,5.3058948,2023-157,TiNiHf,,,,,
30,50,,20,,,,,,,,,900,360,WQ,,,,,,400,223.633,,,,,,,1,2.1602,93.04263494,8.039628,2023-157,TiNiHf,,,,,
30,50,,20,,,,,,,,,900,360,WQ,,,,,,500,232.391,,,,,,,1,2.43371,90.85186814,11.055355,2023-157,TiNiHf,,,,,
30,50,,20,,,,,,,,,900,360,WQ,,,,,,600,239.722,,,,,,,1,2.69689,86.63631071,14.018916,2023-157,TiNiHf,,,,,
30,50,,20,,,,,,,,,900,360,WQ,,,450,3000,WQ,100,233.922,,,,,,,1,0.611564,100.2063562,0.612826,2023-157,TiNiHf,,,,,
30,50,,20,,,,,,,,,900,360,WQ,,,450,3000,WQ,200,239.349,,,,,,,1,1.20177,102.4630004,2.4627392,2023-157,TiNiHf,,,,,
30,50,,20,,,,,,,,,900,360,WQ,,,450,3000,WQ,300,249.355,,,,,,,1,1.58553,101.4138931,4.8238431,2023-157,TiNiHf,,,,,
30,50,,20,,,,,,,,,900,360,WQ,,,450,3000,WQ,400,255.705,,,,,,,1,1.82359,100.5951557,7.3377728,2023-157,TiNiHf,,,,,
30,50,,20,,,,,,,,,900,360,WQ,,,450,3000,WQ,500,262.918,,,,,,,1,1.97124,99.39820621,9.796886,2023-157,TiNiHf,,,,,
30,50,,20,,,,,,,,,900,360,WQ,,,450,3000,WQ,600,275.251,,,,,,,1,2.12918,96.76377291,12.3616494,2023-157,TiNiHf,,,,,
30,50,,20,,,,,,,,,900,360,WQ,,,550,600,WQ,100,241.928,,,,,,,1,0.57632,102.8466824,0.592726,2023-157,TiNiHf,,,,,
30,50,,20,,,,,,,,,900,360,WQ,,,550,600,WQ,200,246.624,,,,,,,1,1.18628,100.3829779,2.38164638,2023-157,TiNiHf,,,,,
30,50,,20,,,,,,,,,900,360,WQ,,,550,600,WQ,300,255.958,,,,,,,1,1.4848,98.12239359,4.3707639,2023-157,TiNiHf,,,,,
30,50,,20,,,,,,,,,900,360,WQ,,,550,600,WQ,400,261.608,,,,,,,1,1.74821,96.2921617,6.7335568,2023-157,TiNiHf,,,,,
30,50,,20,,,,,,,,,900,360,WQ,,,550,600,WQ,500,265.919,,,,,,,1,1.92111,92.87313064,8.920975,2023-157,TiNiHf,,,,,
30,50,,20,,,,,,,,,900,360,WQ,,,550,600,WQ,600,268.814,,,,,,,1,2.02844,88.42795449,10.762248,2023-157,TiNiHf,,,,,
25,50,,25,,,,,,,,,900,240,WQ,,,,,,100,415.962,,,,,,30.5847,1,0.5602409,89.51613493,0.501506,2025-350,TiNiHf,,,,,
25,50,,25,,,,,,,,,900,240,WQ,,,,,,200,421.672,,,,,,41.1544,1,1.256025,85.97121873,2.15964,2025-350,TiNiHf,,,,,
25,50,,25,,,,,,,,,900,240,WQ,,,,,,300,428.839,,,,,,53.7481,1,2.028613,83.07350885,5.05572,2025-350,TiNiHf,,,,,
25,50,,25,,,,,,,,,900,240,WQ,,,,,,400,434.596,,,,,,65.2174,1,2.710843,75.1666548,8.1506,2025-350,TiNiHf,,,,,
25,50,,25,,,,,,,,,900,240,WQ,,,,,,500,440.386,,,,,,74.8876,1,3.53765,66.79434088,11.81475,2025-350,TiNiHf,,,,,
25,50,,25,,,,,,,,,900,240,WQ,,,,,,600,439.826,,,,,,83.2084,1,4.31928,57.11299105,14.80122,2025-350,TiNiHf,,,,,
20,50,,30,,,,,,,,,900,240,WQ,,,,,,100,537.975,,,,,,62.7436,1,0.781627,84.39306728,0.659639,2025-350,TiNiHf,,,,,
20,50,,30,,,,,,,,,900,240,WQ,,,,,,200,542.01,,,,,,82.5337,1,1.739462,80.000023,2.78314,2025-350,TiNiHf,,,,,
20,50,,30,,,,,,,,,900,240,WQ,,,,,,300,550.002,,,,,,93.1034,1,2.94126,65.13059029,5.74698,2025-350,TiNiHf,,,,,
20,50,,30,,,,,,,,,900,240,WQ,,,,,,400,546.375,,,,,,97.1514,1,4.13855,53.16596392,8.8012,2025-350,TiNiHf,,,,,
20,50,,30,,,,,,,,,900,240,WQ,,,,,,500,538.131,,,,,,109.295,1,3.39307,49.00134686,8.31325,2025-350,TiNiHf,,,,,
20,50,,30,,,,,,,,,900,240,WQ,,,,,,600,539.199,,,,,,124.588,1,1.612952,47.619024,4.608432,2025-350,TiNiHf,,,,,
15,50,,35,,,,,,,,,900,240,WQ,,,,,,50,699.32,,,,,,97.6012,1,1.079819,52.71966876,0.2846385,2025-350,TiNiHf,,,,,
15,50,,35,,,,,,,,,900,240,WQ,,,,,,100,676.23,,,,,,111.769,1,1.870482,52.41547366,0.980422,2025-350,TiNiHf,,,,,
15,50,,35,,,,,,,,,900,240,WQ,,,,,,150,679.12,,,,,,120.54,1,2.9729,51.51972821,2.297445,2025-350,TiNiHf,,,,,
15,50,,35,,,,,,,,,900,240,WQ,,,,,,200,677.836,,,,,,127.961,1,3.74548,44.99396606,3.37048,2025-350,TiNiHf,,,,,
15,50,,35,,,,,,,,,900,240,WQ,,,,,,250,669.548,,,,,,138.531,1,3.13103,39.82683015,3.117475,2025-350,TiNiHf,,,,,
15,50,,35,,,,,,,,,900,240,WQ,,,,,,300,666.196,,,,,,145,1,0.781626,40.46244623,0.948795,2025-350,TiNiHf,,,,,
50.2,15.5,10,0,0,0,24.3,0,0,0,960,83,,,,10,37,540,42,WQ,430,0,0,0,0,0,0,,0,0,0,0,1,,,,,,
50.2,15.5,10,0,0,0,24.3,0,0,0,960,83,,,,10,37,540,42,WQ,530,0,0,0,0,0,0,,0,0,0,0,1,,,,,,
50.2,15.5,10,0,0,0,24.3,0,0,0,960,83,,,,10,37,540,42,WQ,630,0,0,0,0,0,0,,0,0,0,0,1,,,,,,
50.2,15.5,10,0,0,0,24.3,0,0,0,960,83,,,,10,37,540,42,WQ,700,0,0,0,0,0,0,,0,0,0,0,1,,,,,,
50.2,15.5,10,0,0,0,24.3,0,0,0,960,83,,,,10,37,640,42,WQ,430,148.9,,90.9,124.4,,197.6,,0,0.95,100,4.085,1,,,,,,
50.2,15.5,10,0,0,0,24.3,0,0,0,960,83,,,,10,37,640,42,WQ,530,155,,,,,,,0,0,0,-10,1,,,,,,
50.2,15.5,10,0,0,0,24.3,0,0,0,960,83,,,,10,37,1000,42,WQ,430,230.6,,166.47,186.4,,257.2,,0,3.53,72,10.92,1,,,,,,
23.4,45.2,,21.6,,,,,9.9,,1000,67,,,,,,,,,0,339.8,,,,,,,0,0,0,0,2,,,,,,
23.4,45.2,,21.6,,,,,9.9,,1000,67,,,,12,9,710,6,WQ,0,254.7,,164.3,258.1,,346.3,,0,0,0,0,2,,,,,,
23.4,45.2,,21.6,,,,,9.9,,1000,67,,,,12,9,610,6,WQ,400,288,,161,206,,407,,0,1.35,90,4.86,2,,,,,,
23.4,45.2,,21.6,,,,,9.9,,1000,67,,,,12,9,610,6,WQ,600,300,,192.7,240,,389,,0,1.6,62.5,6,2,,,,,,
23.4,45.2,,21.6,,,,,9.9,,1000,67,,,,12,9,610,6,WQ,800,328,,172,270,,,,0,2.27,30,5.44,2,,,,,,
23.4,45.2,,21.6,,,,,9.9,,1000,67,,,,12,9,510,6,WQ,400,250,,,,,,,0,0,0,0,2,,,,,,
23.4,45.2,,21.6,,,,,9.9,,1000,67,,,,12,9,510,6,WQ,600,260,,,,,,,0,0,0,0,2,,,,,,
23.4,45.2,,21.6,,,,,9.9,,1000,67,,,,12,9,510,6,WQ,800,270,,,,,,,0,0,0,0,2,,,,,,
28.9,48.1,,19.8,,1.5,1.7,,,,,,,,,,,,,,0,60,,44,59,,115.4,,0,0,0,0,2,,,,,,
28.9,48.1,,19.8,,1.5,1.7,,,,,,,,,,,,,,400,115.46,,89.16,94.5,,154.78,,0,1.5,100,6,2,,,,,,
28.9,48.1,,19.8,,1.5,1.7,,,,,,580,150,WQ,,,,,,0,149.1,,77,122,,196,,0,0,0,0,2,,,,,,
29.2,50.2,,20.3,,0.4,,,,,,,,,,,,,,,0,63,,35,95,,148,,0,0,0,0,2,,,,,,
29.2,50.2,,20.3,,0.4,,,,,,,470,162,WQ,,,,,,0,85,,51.6,101,,126,,0,0,0,0,2,,,,,,
29.2,50.2,,20.3,,0.4,,,,,,,,,,,,,,,400,115,,85,112,,160,,0,0.74,100,2.96,2,,,,,,
23.2,48.7,0,23.4,0,0,0,4.7,0,0,,,510,396,WQ,,,,,,0,388.2,,,,,,,0,0,0,0,3,,,,,,
23.2,48.7,0,23.4,0,0,0,4.7,0,0,,,510,396,WQ,,,,,,200,398,,,,,,,2,0,0,0,3,,,,,,
23.2,48.7,0,23.4,0,0,0,4.7,0,0,,,510,396,WQ,,,,,,400,408,,,,,,,2,0,0,0,3,,,,,,
23.2,48.7,0,23.4,0,0,0,4.7,0,0,,,510,396,WQ,,,,,,600,518,,,,,,,2,0,0,0,3,,,,,,
23.2,48.7,0,23.4,0,0,0,4.7,0,0,,,1000,120,WQ,,,,,,0,377,,,,,,,0,0,0,0,3,,,,,,
23.2,48.7,0,23.4,0,0,0,4.7,0,0,,,1000,120,WQ,,,,,,200,400,,,,,,,2,0.6,91,1.1,3,,,,,,
23.2,48.7,0,23.4,0,0,0,4.7,0,0,,,1000,120,WQ,,,,,,400,410,,,,,,,2,1.1,100,4.4,3,,,,,,
23.2,48.7,0,23.4,0,0,0,4.7,0,0,,,1000,120,WQ,,,,,,600,420,,,,,,,2,2.1,95,12,3,,,,,,
24.9,44.1,0,16.8,0,1.3,0,9.6,3.3,0,,,1000,120,WQ,,,,,,0,288.2,,,,,,,0,0,0,0,3,,,,,,
24.9,44.1,0,16.8,0,1.3,0,9.6,3.3,0,,,,,,0,55,780,6,AC,200,215,,,,,,,0,0.7,100,1.4,3,,,,,,
24.9,44.1,0,16.8,0,1.3,0,9.6,3.3,0,,,,,,0,55,780,6,AC,450,240,,,,,,,0,3,55,7.43,3,,,,,,
24.9,44.1,0,16.8,0,1.3,0,9.6,3.3,0,,,,,,0,55,780,6,AC,700,290,,,,,,,0,3.5,0,0,3,,,,,,
24.9,44.1,0,16.8,0,1.3,0,9.6,3.3,0,,,,,,0,55,680,6,AC,200,160,,,,,,,0,0.5,100,1,3,,,,,,
24.9,44.1,0,16.8,0,1.3,0,9.6,3.3,0,,,,,,0,55,680,6,AC,400,183,,,,,,,0,2.3,80,7.36,3,,,,,,
24.9,44.1,0,16.8,0,1.3,0,9.6,3.3,0,,,,,,0,55,680,6,AC,600,200,,,,,,,0,0,0,0,3,,,,,,
24.9,44.1,0,16.8,0,1.3,0,9.6,3.3,0,,,580,60,AC,,,,,,0,266.4,254.9,216.9,304.8,326.1,336.6,,0,0,0,0,3,,,,,,
24.9,44.1,0,16.8,0,1.3,0,9.6,3.3,0,,,580,180,AC,,,,,,0,261.4,248.6,222.1,296.8,320.9,334.8,,0,0,0,0,3,,,,,,
24.9,44.1,0,16.8,0,1.3,0,9.6,3.3,0,,,580,180,AC,,,,,,200,265,,,,,,,0,0.6,100,1.2,3,,,,,,
24.9,44.1,0,16.8,0,1.3,0,9.6,3.3,0,,,580,180,AC,,,,,,400,275,,,,,,,0,2.5,74,7.4,3,,,,,,
24.9,44.1,0,16.8,0,1.3,0,9.6,3.3,0,,,580,180,AC,,,,,,600,285,,,,,,,0,0,0,-10,3,,,,,,
22.3,45.6,,22.1,,,,10,,,,,,,,,,,,,0,376.4,,,,,,,0,0,0,0,3,,,,,,
22.5,47.1,,22.7,,,,7.7,,,,,,,,,,,,,0,381.7,,,,,,,0,0,0,0,3,,,,,,
24.3,47.1,,20.7,,,,7.9,,,,,580,60,AC,,,,,,0,317.5,288,241.1,339.1,373.6,396.9,,0,0,0,0,3,,,,,,
24.3,47.1,,20.7,,,,7.9,,,,,580,120,AC,,,,,,0,303.7,271.2,222.4,324.8,355.3,383.6,,0,0,0,0,3,,,,,,
24.3,47.1,,20.7,,,,7.9,,,,,580,180,AC,,,,,,0,283.9,251.9,179.7,287,340,370,,0,0,0,0,3,,,,,,
24.3,47.1,,20.7,,,,7.9,,,,,580,240,AC,,,,,,0,281.9,248.5,220.3,271,329,360,,0,0,0,0,3,,,,,,
24.3,47.1,,20.7,,,,7.9,,,,,580,300,AC,,,,,,0,245.6,230.5,175.4,260,310,345,,0,0,0,0,3,,,,,,
24.3,47.1,,20.7,,,,7.9,,,,,,,,,,,,,0,330.7,305.6,262.8,,,,,0,0,0,0,3,,,,,,
24.3,47.1,,20.7,,,,7.9,,,,,580,180,AC,,,,,,200,283,,,,,,,0,0.7,100,1.4,3,,,,,,
24.3,47.1,,20.7,,,,7.9,,,,,580,180,AC,,,,,,400,292,,,,,,,0,2.3,86,8,3,,,,,,
24.3,47.1,,20.7,,,,7.9,,,,,580,180,AC,,,,,,500,313,,,,,,,0,2.6,73,9.5,3,,,,,,
24.3,47.1,,20.7,,,,7.9,,,,,580,180,AC,,,,,,600,325,,,,,,,0,0,0,-10,3,,,,,,
26,35,13,24,2,0,0,0,0,0,,,1000,60,WQ,,0,,,,0,98.9,82.2,-1.2,117.7,152.2,149.5,,0,0,0,0,Tian,,,,,,
22.795,42.195,5.82,19.4,0,6.79,0,0,3,0,,,1000,60,WQ,,0,,,,0,315.8,295.7,228.3,383.7,410.7,442,,0,0,0,0,Tian,,,,,,
20,40,8,24,0,8,0,0,0,0,,,1000,60,WQ,,0,,,,0,443.3,431.7,412.3,509.5,528.4,540.2,,0,0,0,0,Tian,,,,,,
20,35,13,24,0,8,0,0,0,0,,,1000,60,WQ,,0,,,,0,354.8,341,313.2,409.6,434.9,450.9,,0,0,0,0,Tian,,,,,,
20,36,12,24,0,8,0,0,0,0,,,1000,60,WQ,,0,,,,0,370.6,351.9,323.6,423.4,443.3,471.3,,0,0,0,0,Tian,,,,,,
26.55,36.45,8.1,18.9,0,0,0,0,10,0,,,1000,60,WQ,,0,,,,0,110.6,94.6,61.7,148.1,167.2,182.3,,0,0,0,0,Tian,,,,,,
21,37,12,23,0,7,0,0,0,0,,,1000,60,WQ,,0,,,,0,341.4,315.3,279.7,352,371.8,395.6,,0,0,0,0,Tian,,,,,,
20,37,11,24,0,8,0,0,0,0,,,1000,60,WQ,,0,,,,0,385,366.3,335.2,434.8,454.7,474.6,,0,0,0,0,Tian,,,,,,
30.9,48.5,0,16.1,0,2.46,0,0,2.04,0,,,1000,60,WQ,,0,,,,0,257.8,251.9,242.1,298.4,306,309.5,,0,0,0,0,Tian,,,,,,
30.9,48.5,0,20,0,0.6,0,0,0,0,,,1000,60,WQ,,0,,,,0,316,309.8,297.3,349.8,357.6,360.6,,0,0,0,0,Tian,,,,,,
30.9,48.5,0,13.5,0,3.7,0,0,3.4,0,,,1000,60,WQ,,0,,,,0,228.2,216.4,197.6,271.8,286.6,292.2,,0,0,0,0,Tian,,,,,,
30.9,48.5,0,18.18,0,1.468,0,0,0.952,0,,,1000,60,WQ,,0,,,,0,289.2,279.5,259,322.7,332.1,341.4,,0,0,0,0,Tian,,,,,,
49.62,50.38,0,0,0,0,0,0,0,0,,,1000,60,WQ,,0,,,,0,27.2,19.9,9.9,44.1,51,54.5,,0,0,0,0,Tian,,,,,,
50,30,20,0,0,0,0,0,0,0,,,1000,60,WQ,,0,,,,0,77.9,71.8,66.3,81.2,87.8,89.7,,0,0,0,0,Tian,,,,,,
50,37.5,12.5,0,0,0,0,0,0,0,,,1000,60,WQ,,0,,,,0,70.7,63.2,58.7,76.5,83.6,85.7,,0,0,0,0,Tian,,,,,,
50,35,15,0,0,0,0,0,0,0,,,1000,60,WQ,,0,,,,0,74.1,67.8,64.2,79,84.7,86.7,,0,0,0,0,Tian,,,,,,
29.7,50.3,0,15,0,5,0,0,0,0,,,1000,60,WQ,,0,,,,0,149.3,144.7,136.2,172.1,176.7,178.2,,0,0,0,0,Pang,,,,,,
30,50,0,15,0,5,0,0,0,0,,,1000,60,WQ,,0,,,,0,223.3,216.5,200.7,243.2,252.9,256.1,,0,0,0,0,Pang,,,,,,
30,45,5,15,0,5,0,0,0,0,,,1000,60,WQ,,0,,,,0,149.9,144.3,128.1,175.3,188.3,194,,0,0,0,0,Pang,,,,,,
30,40,10,15,0,5,0,0,0,0,,,1000,60,WQ,,0,,,,0,75.4,64.4,47.1,94.9,113.4,119.9,,0,0,0,0,Pang,,,,,,
30.5,49.5,0,15,0,5,0,0,0,0,,,1000,60,WQ,,0,,,,0,292.1,284.4,274.8,318,324.9,328.8,,0,0,0,0,Pang,,,,,,
31,49,0,15,0,5,0,0,0,0,,,1000,60,WQ,,0,,,,0,287.6,279.8,268.9,320.1,328.8,331.8,,0,0,0,0,Pang,,,,,,
31.5,48.5,0,5,0,15,0,0,0,0,,,1000,60,WQ,,0,,,,0,265.6,257.7,246.3,295.1,305.5,309.6,,0,0,0,0,Pang,,,,,,
31.5,38.5,10,5,0,15,0,0,0,0,,,1000,60,WQ,,0,,,,0,90.5,86.4,75.3,127.3,139.6,145,,0,0,0,0,Pang,,,,,,
31.5,48.5,0,7.5,0,12.5,0,0,0,0,,,1000,60,WQ,,0,,,,0,272.1,265.3,254.7,302.4,311.5,315,,0,0,0,0,Pang,,,,,,
31.5,48.5,0,10,0,10,0,0,0,0,,,1000,60,WQ,,0,,,,0,278.2,271.7,262,309,317.5,320.8,,0,0,0,0,Pang,,,,,,
31.5,38.5,10,10,0,10,0,0,0,0,,,1000,60,WQ,,0,,,,0,117.8,113.7,99.9,153,164.4,169.4,,0,0,0,0,Pang,,,,,,
31.5,48.5,0,12.5,0,7.5,0,0,0,0,,,1000,60,WQ,,0,,,,0,283,276.5,267.3,315.1,322.7,325.6,,0,0,0,0,Pang,,,,,,
31.5,48.5,0,15,0,5,0,0,0,0,,,1000,60,WQ,,0,,,,0,288.7,282.3,270.3,320.2,327.9,331.2,,0,0,0,0,Pang,,,,,,
31.5,43.5,5,15,0,5,0,0,0,0,,,1000,60,WQ,,0,,,,0,215.1,209,198.7,246.7,256.5,260.8,,0,0,0,0,Pang,,,,,,
31.5,38.5,10,15,0,5,0,0,0,0,,,1000,60,WQ,,0,,,,0,138.9,131,110.7,169.4,184.6,191,,0,0,0,0,Pang,,,,,,
31.5,33.5,15,15,0,5,0,0,0,0,,,1000,60,WQ,,0,,,,0,75.9,67.9,57.9,101.7,114.6,118.7,,0,0,0,0,Pang,,,,,,
31.5,28.5,20,15,0,5,0,0,0,0,,,1000,60,WQ,,0,,,,0,-11.5,-18.2,-27.8,14.3,26,29.8,,0,0,0,0,Pang,,,,,,
31.5,48.5,0,20,0,0,0,0,0,0,,,1000,60,WQ,,0,,,,0,302.6,289.1,268.6,316.4,338.9,345.3,,0,0,0,0,Pang,,,,,,
31.5,43.5,5,20,0,0,0,0,0,0,,,1000,60,WQ,,0,,,,0,233.2,217.3,198,246.7,262.4,277.7,,0,0,0,0,Pang,,,,,,
31.5,38.5,10,20,0,0,0,0,0,0,,,1000,60,WQ,,0,,,,0,164,147.5,128.4,178.7,196,207.3,,0,0,0,0,Pang,,,,,,
31.5,48.5,0,0,0,20,0,0,0,0,,,1000,60,WQ,,0,,,,0,255.3,247.2,235.5,285.5,295.9,300.9,,0,0,0,0,Pang,,,,,,
31.5,43.5,5,0,0,20,0,0,0,0,,,1000,60,WQ,,0,,,,0,164.3,140.9,83.2,158.1,193.6,214.3,,0,0,0,0,Pang,,,,,,
31.5,38.5,10,0,0,20,0,0,0,0,,,1000,60,WQ,,0,,,,0,63.6,52.7,18.9,80.1,97.2,103.2,,0,0,0,0,Pang,,,,,,
33,47,0,15,0,5,0,0,0,0,,,1000,60,WQ,,0,,,,0,291.8,283.9,271.5,325.2,334.2,337.3,,0,0,0,0,Pang,,,,,,
33,42,5,15,0,5,0,0,0,0,,,1000,60,WQ,,0,,,,0,218.3,212.9,205.6,250.3,257,259.9,,0,0,0,0,Pang,,,,,,
33,37,10,15,0,5,0,0,0,0,,,1000,60,WQ,,0,,,,0,146.9,135.9,113.1,173.4,184.3,189.4,,0,0,0,0,Pang,,,,,,
36,44,0,15,0,5,0,0,0,0,,,1000,60,WQ,,0,,,,0,302.7,294,280.8,334.5,343.6,347.1,,0,0,0,0,Pang,,,,,,
36,49,0,15,0,0,0,0,0,0,,,1000,60,WQ,,0,,,,0,186.8,181,162.7,226.5,235.4,238.5,,0,0,0,0,Pang,,,,,,
36,44,5,15,0,0,0,0,0,0,,,1000,60,WQ,,0,,,,0,126,119.6,111.9,166,177.8,182.3,,0,0,0,0,Pang,,,,,,
39,41,0,15,0,5,0,0,0,0,,,1000,60,WQ,,0,,,,0,321.5,314.1,301.8,351,359.3,362.9,,0,0,0,0,Pang,,,,,,
50,30,0,0,0,0,20,0,0,0,,,1000,60,WQ,,0,,,,0,124.78,122.1992,112.38,123.35,130.5351,132.7,,0,0,0,0,xue,,,,,,
50,25,0,0,0,0,25,0,0,0,,,1000,60,WQ,,0,,,,0,171.33,169.7417,157.96,174.86,182.9042,184.75,,0,0,0,0,xue,,,,,,
50,30,0.1,0,0,0,19.9,0,0,0,,,1000,60,WQ,,0,,,,0,120.03,117.5531,109.09,123.18,128.1428,130.71,,0,0,0,0,xue,,,,,,
50,28.1,2.9,0,0,0,19,0,0,0,,,1000,60,WQ,,0,,,,0,96.23,94.11515,90.12,100.19,105.0575,106.44,,0,0,0,0,xue,,,,,,
50,26.6,3.7,0,0,0,19.7,0,0,0,,,1000,60,WQ,,0,,,,0,94.92,92.22809,85.61,100.14,105.9063,109.2,,0,0,0,0,xue,,,,,,
50,26.4,0.5,0,0,0,23.1,0,0,0,,,1000,60,WQ,,0,,,,0,132.48,128.4874,118.84,135.54,142.8326,146.02,,0,0,0,0,xue,,,,,,
37.2,47.8,0,15,0,0,0,0,0,0,,,1000,60,WQ,,0,,,,0,182,169.5,156.7,220,229.5,232.2,,0,0,0,0,xian,,,,,,
38.1,43.7,3.3,14.9,0,0,0,0,0,0,,,1000,60,WQ,,0,,,,0,140.1,131.9,118.7,173.8,188.1,197.9,,0,0,0,0,xian,,,,,,
38,47,0,0,0,15,0,0,0,0,,,1000,60,WQ,,0,,,,0,132.8,123.6,103.2,170.9,180.5,184.6,,0,0,0,0,xian,,,,,,
41.8,47,0,11.2,0,0,0,0,0,0,,,1000,60,WQ,,0,,,,0,109.6,106.7,99.6,160.7,170.8,173.6,,0,0,0,0,xian,,,,,,
43.1,47,0,9.9,0,0,0,0,0,0,,,1000,60,WQ,,0,,,,0,94.6,89.4,81.2,143,155.6,159.1,,0,0,0,0,xian,,,,,,
33.6,47,0,4.5,0,14.9,0,0,0,0,,,1000,60,WQ,,0,,,,0,239.8,233,219.9,268.5,276.9,280.6,,0,0,0,0,xian,,,,,,
35.9,49.1,0,15,0,0,0,0,0,0,,,1000,60,WQ,,0,,,,0,181,174.4,154.9,218.7,226.8,230.1,,0,0,0,0,xian,,,,,,
49.5,47,0,0,0,3.5,0,0,0,0,,,1000,60,WQ,,0,,,,0,46.5,36.9,22.7,63.2,89.2,94.2,,0,0,0,0,xian,,,,,,
40.9,47,0,0,0,12.1,0,0,0,0,,,1000,60,WQ,,0,,,,0,89.6,80.5,70.3,124.1,135.6,140.6,,0,0,0,0,xian,,,,,,
49.8,47,0,0,0,3.2,0,0,0,0,,,1000,60,WQ,,0,,,,0,43.4,32.9,17.1,57.9,81.8,91.7,,0,0,0,0,xian,,,,,,
30,47,0,8,0,15,0,0,0,0,,,1000,60,WQ,,0,,,,0,329.8,322.7,302.9,354.7,366.3,369.9,,0,0,0,0,xian,,,,,,
31.1,47,0,6.9,0,15,0,0,0,0,,,1000,60,WQ,,0,,,,0,301,292.8,273.6,326.1,337.7,341.4,,0,0,0,0,xian,,,,,,
36.6,48.4,0,15,0,0,0,0,0,0,,,1000,60,WQ,,0,,,,0,174.5,169.2,160.2,215.5,222.8,225.7,,0,0,0,0,xian,,,,,,
50.7,47,0,2.3,0,0,0,0,0,0,,,1000,60,WQ,,0,,,,0,58.6,51,39,62.9,93.5,97.2,,0,0,0,0,xian,,,,,,
29.5,47,0,8.5,0,15,0,0,0,0,,,1000,60,WQ,,0,,,,0,343.4,335.9,314.1,368.8,379.7,383.2,,0,0,0,0,xian,,,,,,
30.5,47,0,7.5,0,15,0,0,0,0,,,1000,60,WQ,,0,,,,0,316.8,309.4,292.3,342.8,354.4,357.9,,0,0,0,0,xian,,,,,,
52.3,47.7,0,0,0,0,0,0,0,0,,,1000,60,WQ,,0,,,,0,54.8,48.7,40.3,67.9,81.3,84.5,,0,0,0,0,xian,,,,,,
30.9,47,0,7.5,0,14.6,0,0,0,0,,,1000,60,WQ,,0,,,,0,306.5,297.4,272.2,328.7,342.4,346.8,,0,0,0,0,xian,,,,,,
52.4,47,0,0,0,0.6,0,0,0,0,,,1000,60,WQ,,0,,,,0,52.2,45.1,37.1,64.5,78.3,83.1,,0,0,0,0,xian,,,,,,
52.4,47,0,0.6,0,0,0,0,0,0,,,1000,60,WQ,,0,,,,0,52.4,40.4,30.8,63.4,80.3,89.1,,0,0,0,0,xian,,,,,,
25.7,47,0,12.4,0,14.9,0,0,0,0,,,1000,60,WQ,,0,,,,0,448.7,443.4,430.2,482.5,502.5,507.7,,0,0,0,0,xian,,,,,,
25.8,47,0,12.4,0,14.8,0,0,0,0,,,1000,60,WQ,,0,,,,0,449.4,445.1,433.7,470.1,503.8,509.5,,0,0,0,0,xian,,,,,,
31,47,0,12.4,0,9.6,0,0,0,0,,,1000,60,WQ,,0,,,,0,296.1,292.2,281.7,323.7,331.1,333.4,,0,0,0,0,xian,,,,,,
32.3,47,0,5.7,0,15,0,0,0,0,,,1000,60,WQ,,0,,,,0,265.7,259.3,240.1,293.1,303.1,306.3,,0,0,0,0,xian,,,,,,
25.8,47,0,12.3,0,14.9,0,0,0,0,,,1000,60,WQ,,0,,,,0,449.1,442.4,422.5,468.3,496.3,504.2,,0,0,0,0,xian,,,,,,
29.9,47,0,12.3,0,10.8,0,0,0,0,,,1000,60,WQ,,0,,,,0,342.5,333.2,306.1,364.7,377.9,382.3,,0,0,0,0,xian,,,,,,
36.4,47,0,12.3,0,4.3,0,0,0,0,,,1000,60,WQ,,0,,,,0,202.8,196.9,187.5,235.3,242.7,244.7,,0,0,0,0,xian,,,,,,
25.9,47,0,12.1,0,15,0,0,0,0,,,1000,60,WQ,,0,,,,0,443.8,437.8,423.8,471.7,493.2,498.7,,0,0,0,0,xian,,,,,,
32.4,47,0,12.1,0,8.5,0,0,0,0,,,1000,60,WQ,,0,,,,0,282.4,276.8,263.4,307.9,318.2,320.9,,0,0,0,0,xian,,,,,,
51.7,47,0,1.3,0,0,0,0,0,0,,,1000,60,WQ,,0,,,,0,56,48.7,38.8,68.2,87.8,91.5,,0,0,0,0,xian,,,,,,
49.6,50.4,0,0,0,0,0,0,0,0,,,1000,60,WQ,,0,,,,0,26.6,16.6,7.7,41.5,53.6,60.4,,0,0,0,0,Ding,,,,,,
48.7,51.3,0,0,0,0,0,0,0,0,,,1000,60,WQ,,0,,,,0,-69.7,-79.7,-106,-79.3,-44.1,-13.9,,0,0,0,0,Ding,,,,,,
49.4,50.6,0,0,0,0,0,0,0,0,,,1000,60,WQ,,0,,,,0,11.9,1.5,-7.7,21.4,32.7,41.3,,0,0,0,0,Ding,,,,,,
49.8,50.2,0,0,0,0,0,0,0,0,,,1000,60,WQ,,0,,,,0,48.7,38.6,22.3,57.9,77.2,83.1,,0,0,0,0,Ding,,,,,,
48.8,51.2,0,0,0,0,0,0,0,0,,,1000,60,WQ,,0,,,,0,-70,-90.4,-109.6,-65.6,-51.3,-35,,0,0,0,0,Ding,,,,,,
49.2,50.8,0,0,0,0,0,0,0,0,,,350,900,WQ,,0,,,,0,48.3,44.7,40.9,49.1,51.6,53.6,,0,0,0,0,Ding,,,,,,
49.4,50.6,0,0,0,0,0,0,0,0,,,350,900,WQ,,0,,,,0,47.7,3.2,-9.4,35.9,43.3,47.3,,0,0,0,0,Ding,,,,,,
49,51,0,0,0,0,0,0,0,0,,,350,900,WQ,,0,,,,0,41.6,36.9,32.1,40.3,43.4,46.1,,0,0,0,0,Ding,,,,,,
49.4,50.6,0,0,0,0,0,0,0,0,1000,88,,,,25,30,400,60,WQ,0,55.9,-27.1,-52.9,24.1,42.8,58.7,,0,0,0,0,Ding,,,,,,
49.6,50.4,0,0,0,0,0,0,0,0,1000,88,,,,25,30,450,60,WQ,0,59.6,0.2,-27.3,40.3,55.4,64.6,,0,0,0,0,Ding,,,,,,
49.4,50.6,0,0,0,0,0,0,0,0,1000,88,,,,25,30,450,60,WQ,0,38.3,-35.7,-58.5,26.7,42.5,47.2,,0,0,0,0,Ding,,,,,,
49.6,50.4,0,0,0,0,0,0,0,0,1000,88,,,,25,40,400,60,WQ,0,55.7,-24.4,-64,33.7,55.1,61,,0,0,0,0,Ding,,,,,,
49.6,50.4,0,0,0,0,0,0,0,0,1000,88,,,,25,40,350,60,WQ,0,63.8,-16.4,-61,29.2,48.8,67.2,,0,0,0,0,Ding,,,,,,
49.4,50.6,0,0,0,0,0,0,0,0,1000,88,,,,25,40,400,60,WQ,0,52.2,-41.5,-66.5,17.2,38,56.4,,0,0,0,0,Ding,,,,,,
49.4,50.6,0,0,0,0,0,0,0,0,1000,88,,,,25,50,400,60,WQ,0,53.3,-53,-76.3,16.2,38.7,58.7,,0,0,0,0,Ding,,,,,,
49.4,50.6,0,0,0,0,0,0,0,0,1000,88,,,,25,65,400,60,WQ,0,54.2,-58.5,-90,8.1,51.3,57.7,,0,0,0,0,Ding,,,,,,
49.6,50.4,0,0,0,0,0,0,0,0,1000,88,,,,25,50,400,60,WQ,0,55.7,-20.2,-62.4,42.1,57,57,,0,0,0,0,Ding,,,,,,
49.8,50.2,0,0,0,0,0,0,0,0,1000,88,,,,25,65,400,60,WQ,0,57.5,-7.3,-61.4,53.2,63.1,69.6,,0,0,0,0,Ding,,,,,,
49.8,50.2,0,0,0,0,0,0,0,0,1000,88,,,,25,50,400,15,WQ,0,58.2,-11.1,-54.7,47,60.8,67.5,,0,0,0,0,Ding,,,,,,
48,45,5,2,0,0,0,0,0,0,1000,88,,,,25,40,400,30,WQ,0,19.1,-4,-30,-11.2,21.5,44.5,,0,0,0,0,Dang,,,,,,
48,45,5,2,0,0,0,0,0,0,1000,88,,,,25,40,400,120,WQ,0,18.9,0.1,-21.6,0.8,27.6,45.5,,0,0,0,0,Dang,,,,,,
48,45,5,2,0,0,0,0,0,0,1000,88,,,,25,40,500,30,WQ,0,16.7,6.2,-8.7,17.6,37.7,48.1,,0,0,0,0,Dang,,,,,,
46,45,5,4,0,0,0,0,0,0,1000,88,,,,25,40,400,30,WQ,0,4.6,-33,-75.2,-42.9,-5.8,28.3,,0,0,0,0,Dang,,,,,,
46,45,5,4,0,0,0,0,0,0,1000,88,,,,25,40,400,120,WQ,0,-3.5,-26.2,-48.3,-28.2,3.7,27.7,,0,0,0,0,Dang,,,,,,
46,45,5,4,0,0,0,0,0,0,1000,88,,,,25,40,500,30,WQ,0,-9.4,-23.9,-42.8,-12.2,12,29.3,,0,0,0,0,Dang,,,,,,
49.2,40.8,10,0,0,0,0,0,0,0,1000,88,,,,25,40,400,30,WQ,0,6.1,-8.6,-19.9,-2.8,10,20.7,,0,0,0,0,Dang,,,,,,
50,45,5,0,0,0,0,0,0,0,1000,88,,,,25,40,400,30,WQ,0,28.7,15.4,1.4,23.3,40.4,51,,0,0,0,0,Dang,,,,,,
50,42.5,7.5,0,0,0,0,0,0,0,1000,88,,,,25,40,400,30,WQ,0,34.7,18.8,7.1,26.5,41.8,50.6,,0,0,0,0,Dang,,,,,,
50,40,10,0,0,0,0,0,0,0,1000,88,,,,25,40,400,30,WQ,0,42.7,23.7,10.6,28.6,44.8,55.8,,0,0,0,0,Dang,,,,,,
49.2,40.8,10,0,0,0,0,0,0,0,,,1000,60,WQ,,0,,,,0,-10.4,-15.6,-24.7,-15.6,-5.2,4.6,,0,0,0,0,Dang,,,,,,
49.2,40.8,10,0,0,0,0,0,0,0,,,500,600,WQ,,0,,,,0,-7.7,-15.3,-22.2,-6.3,2.4,7.5,,0,0,0,0,Dang,,,,,,
49.2,40.8,10,0,0,0,0,0,0,0,1000,88,,,,25,40,400,120,WQ,0,10.2,-1.6,-11.1,7.2,18.6,25.9,,0,0,0,0,Dang,,,,,,
49.2,40.8,10,0,0,0,0,0,0,0,1000,88,,,,25,40,500,10.2,WQ,0,24.9,18.7,12.2,32.3,41.9,44.9,,0,0,0,0,Dang,,,,,,
49.2,40.8,10,0,0,0,0,0,0,0,1000,88,,,,25,40,500,30,WQ,0,34.2,27.1,21.5,44.5,52.8,55.5,,0,0,0,0,Dang,,,,,,
49.2,40.8,10,0,0,0,0,0,0,0,1000,88,,,,25,40,1000,60,WQ,0,-14.7,-19.2,-23.6,-9.7,-4.2,-2,,0,0,0,0,Dang,,,,,,
50,40,10,0,0,0,0,0,0,0,1000,88,,,,25,40,250,30,WQ,0,100.2,26.5,-38.8,-2,40.4,92,,0,0,0,0,Dang,,,,,,
49.2,40.8,10,0,0,0,0,0,0,0,1000,88,,,,25,40,250,120,WQ,0,2.5,-15.6,-55.7,-41.3,1.2,10.5,,0,0,0,0,Dang,,,,,,
50,40,10,0,0,0,0,0,0,0,1000,88,,,,25,40,250,120,WQ,0,51.6,24.3,-5.7,-51,41.9,95.6,,0,0,0,0,Dang,,,,,,
49.2,44.8,6,0,0,0,0,0,0,0,1000,88,,,,25,40,400,30,WQ,0,-6.1,-28.2,-48.4,-22.7,-4.1,9.4,,0,0,0,0,Dang,,,,,,
49.2,44.8,6,0,0,0,0,0,0,0,1000,88,,,,25,40,500,30,WQ,0,25.3,17,8.7,33.5,45.8,49.8,,0,0,0,0,Dang,,,,,,
49.2,44.8,6,0,0,0,0,0,0,0,1000,88,,,,25,40,600,30,WQ,0,35,26.8,22.3,48.1,58.5,61.2,,0,0,0,0,Dang,,,,,,
49.2,44.8,6,0,0,0,0,0,0,0,1000,88,,,,25,40,700,30,WQ,0,28,18.8,14.7,40.3,49.6,52.7,,0,0,0,0,Dang,,,,,,
49.2,44.8,6,0,0,0,0,0,0,0,1000,88,,,,25,40,700,10.2,WQ,0,24.7,19.2,15.8,36.7,42.5,44.7,,0,0,0,0,Dang,,,,,,
49.2,44.8,6,0,0,0,0,0,0,0,1000,88,,,,25,40,700,120,WQ,0,29.8,22.9,19.3,41.9,49.1,51.8,,0,0,0,0,Dang,,,,,,
49.2,44.8,6,0,0,0,0,0,0,0,1000,88,,,,25,40,750,60,WQ,0,18.6,11.4,6.5,26.7,35.7,38.6,,0,0,0,0,Dang,,,,,,
49.2,44.8,6,0,0,0,0,0,0,0,1000,88,,,,25,40,800,30,WQ,0,7.2,-1.8,-6.2,14,22.9,26.5,,0,0,0,0,Dang,,,,,,
49.2,44.8,6,0,0,0,0,0,0,0,1000,88,,,,25,40,900,30,WQ,0,-13.4,-33,-42.9,-28,-13.6,0.9,,0,0,0,0,Dang,,,,,,
49.2,44.8,6,0,0,0,0,0,0,0,1000,88,,,,25,40,1000,60,WQ,0,-27.9,-35,-41.6,-27,-18.8,-13.5,,0,0,0,0,Dang,,,,,,
50,40,10,0,0,0,0,0,0,0,1000,88,,,,25,40,250,240,WQ,0,71.3,27.8,-12.4,-1.1,40.2,78.1,,0,0,0,0,Dang,,,,,,
50,40,10,0,0,0,0,0,0,0,1000,88,,,,25,40,1000,60,WQ,0,52.3,46.7,43.1,57.2,62,64,,0,0,0,0,Dang,,,,,,
50,40,10,0,0,0,0,0,0,0,1000,88,,,,25,4,-273,0,WQ,0,51.8,46,40.1,53.3,59.8,63.1,,0,0,0,0,Dang,,,,,,
50,40,10,0,0,0,0,0,0,0,1000,88,,,,25,6,-273,0,WQ,0,51.9,45,36.5,50.6,58.5,63.9,,0,0,0,0,Dang,,,,,,
50,42.5,7.5,0,0,0,0,0,0,0,1000,88,,,,25,40,1000,60,WQ,0,45.8,41.1,37.4,51.2,56.2,58.7,,0,0,0,0,Dang,,,,,,
50,45,5,0,0,0,0,0,0,0,1000,88,,,,25,40,250,120,WQ,0,58.2,13.2,-22.4,-6.3,33.9,63.3,,0,0,0,0,Dang,,,,,,
50,45,5,0,0,0,0,0,0,0,1000,88,,,,25,40,1000,60,WQ,0,47.2,39.1,34.1,52.8,61.6,65.5,,0,0,0,0,Dang,,,,,,
50,45,5,0,0,0,0,0,0,0,1000,88,,,,25,5,-273,0,WQ,0,40.4,31.4,23.6,44.1,54.6,59.4,,0,0,0,0,Dang,,,,,,
48,50,0,0,0,0,0,2,0,0,1000,88,,,,25,40,400,30,WQ,0,47.6,27.1,-30,22.9,55.5,71.1,,0,0,0,0,Dang,,,,,,
46,50,0,0,0,0,0,4,0,0,1000,88,,,,25,40,400,30,WQ,0,39,7,-45.2,-9.1,47.8,75.1,,0,0,0,0,Dang,,,,,,
48,50,0,0,0,0,0,2,0,0,1000,88,,,,25,25,400,30,WQ,0,46.4,29.5,6.6,44.9,64.9,76.3,,0,0,0,0,Dang,,,,,,
46,50,0,0,0,0,0,4,0,0,1000,88,,,,25,25,400,30,WQ,0,44.6,25.9,-3.9,40.2,68.1,83.9,,0,0,0,0,Dang,,,,,,
48,50,0,0,0,0,0,2,0,0,,,1000,60,WQ,,0,,0,,0,55.4,46.2,33.2,70,95.6,100.5,,0,0,0,0,Dang,,,,,,
46,50,0,0,0,0,0,4,0,0,,,1000,60,WQ,,0,,0,,0,58.1,48.6,33.8,74.7,103.6,111.3,,0,0,0,0,Dang,,,,,,
45.12,48.88,0,0,0,0,0,0,6,0,,,1000,60,WQ,,0,,0,,0,-81,-91.1,-102.3,-41.4,-17.3,-7.4,,0,0,0,0,Dang,,,,,,
48.5,49.5,0,0,0,0,0,0,2,0,,,1000,60,WQ,,0,,0,,0,23.2,9.4,-29.6,25.3,57.2,73.9,,0,0,0,0,Dang,,,,,,
48,50,0,0,0,0,0,0,2,0,,,1000,60,WQ,,0,,0,,0,-20.5,-33,-50.6,-8.7,9.3,18,,0,0,0,0,Dang,,,,,,
46,50,0,0,0,0,0,0,4,0,,,1000,60,WQ,,0,,0,,0,-122,-126,-130,-59.9,-50,-42.3,,0,0,0,0,Dang,,,,,,
46.5,49.5,0,2,0,0,0,0,2,0,,,1000,60,WQ,,0,,0,,0,20.3,2,-36.6,31.3,64.9,78,,0,0,0,0,Dang,,,,,,
45.5,50,0,0.5,0,0,0,0,4,0,,,1000,60,WQ,,0,,0,,0,-88.9,-100.2,-108.6,-52.8,-32.9,-21.2,,0,0,0,0,Dang,,,,,,
32.5,45,0,17.5,5,0,0,0,0,0,,,1000,180,WQ,,0,,0,,0,6.8,5.7,-5,48.2,56.5,58.9,,0,0,0,0,Dang,,,,,,
49.4,50.6,0,0,0,0,0,0,0,0,1000,88,,0,,25,40,400,30,WQ,0,57.5,-43,-75,-0.8,30.4,60.7,,0,0,0,0,Dang,,,,,,
49.4,50.6,0,0,0,0,0,0,0,0,1000,88,,0,,25,40,250,120,WQ,0,55,11.9,-49,-22.6,16.5,48.6,,0,0,0,0,Dang,,,,,,
49.2,50.8,0,0,0,0,0,0,0,0,,,250,120,WQ,,0,,0,,0,-26.5,-27.1,-30,0.9,7.1,8.9,,0,0,0,0,Dang,,,,,,
49.2,50.8,0,0,0,0,0,0,0,0,,,250,600,WQ,,0,,0,,0,23.2,18.2,13.2,21.6,26.3,29.4,,0,0,0,0,Dang,,,,,,
49.2,50.8,0,0,0,0,0,0,0,0,,,300,180,WQ,,0,,0,,0,34.1,29.6,24.4,34.1,38.3,40.8,,0,0,0,0,Dang,,,,,,
49.2,50.8,0,0,0,0,0,0,0,0,,,300,600,WQ,,0,,0,,0,40.9,37.8,34.2,43.6,46.2,48.2,,0,0,0,0,Dang,,,,,,
49.2,50.8,0,0,0,0,0,0,0,0,,,1000,60,WQ,,0,,0,,0,-10.3,-16.4,-25.7,3.4,12.6,20.4,,0,0,0,0,Dang,,,,,,
50,50,0,0,0,0,0,0,0,0,1000,88,,0,,25,40,250,120,WQ,0,72.8,46.4,-34.8,20.8,60.1,86.8,,0,0,0,0,Dang,,,,,,
50,50,0,0,0,0,0,0,0,0,1000,88,,0,,25,44,400,30,WQ,0,59.5,-4.1,-39.6,42.5,60.1,70.1,,0,0,0,0,Dang,,,,,,
50,50,0,0,0,0,0,0,0,0,1000,88,,0,,25,44,500,30,WQ,0,52.9,17,4.1,56.8,67.2,73,,0,0,0,0,Dang,,,,,,
50,50,0,0,0,0,0,0,0,0,1000,88,,0,,25,44,550,30,WQ,0,49.5,40,29,67.3,76.1,79.8,,0,0,0,0,Dang,,,,,,
50,50,0,0,0,0,0,0,0,0,1000,88,,0,,25,44,600,30,WQ,0,51.3,46.1,39.8,67.2,79.1,86.5,,0,0,0,0,Dang,,,,,,
50,50,0,0,0,0,0,0,0,0,1000,88,,0,,25,44,400,60,WQ,0,56.3,1.6,-26,52.6,62.5,69.9,,0,0,0,0,Dang,,,,,,
49,51,0,0,0,0,0,0,0,0,1000,88,,0,,25,40,400,30,WQ,0,45.9,32.4,7.4,16.4,36.8,50.3,,0,0,0,0,Dang,,,,,,
49,51,0,0,0,0,0,0,0,0,,,300,60,WQ,,0,,0,,0,17.9,10.9,1.5,10.1,18.3,23.1,,0,0,0,0,Dang,,,,,,
49,51,0,0,0,0,0,0,0,0,,,350,60,WQ,,0,,0,,0,35.7,28.4,17.5,28.3,35.7,39.9,,0,0,0,0,Dang,,,,,,
49,51,0,0,0,0,0,0,0,0,,,1000,60,WQ,,0,,0,,0,-65.4,-73.6,-83.2,-49.3,-39.6,-33.2,,0,0,0,0,Dang,,,,,,
50.5,46,0.5,0,0,0,3,0,0,0,,,1000,60,WQ,,0,,0,,0,58.3,50,41.1,66.5,84.3,88.1,,0,0,0,0,Shi,,,,,,
50.5,46.5,0.5,0,0,0,2.5,0,0,0,,,1000,60,WQ,,0,,0,,0,62.9,51.2,42.9,69.8,85.1,90.7,,0,0,0,0,Shi,,,,,,
50,49,0.5,0,0.5,0,0,0,0,0,,,1000,60,WQ,,0,,0,,0,18.8,-9.5,-24.7,21.3,33.9,38.1,,0,0,0,0,Shi,,,,,,
50.5,45.5,0.5,0,0.5,0,3,0,0,0,,,1000,60,WQ,,0,,0,,0,44.8,35.7,23.6,56.1,70.1,74.9,,0,0,0,0,Shi,,,,,,
24,37,11,19,0,9,0,0,0,0,,,1000,60,WQ,,0,,0,,0,295.8,277.3,248.8,298.8,319,341.7,,0,0,0,0,Wang,,,,,,
20,37,13,24,0,6,0,0,0,0,,,1000,60,WQ,,0,,0,,0,215.5,180.6,112.1,182.4,231.4,259.3,,0,0,0,0,Wang,,,,,,
22.5,37.5,11,19,0,10,0,0,0,0,,,1000,60,WQ,,0,,0,,0,313.3,289.1,245.8,325.5,365.4,388.7,,0,0,0,0,Wang,,,,,,
16.67,25,25,16.66,0,16.67,0,0,0,0,,,1000,60,WQ,,0,,0,,0,105,81,30,88.9,128.4,153.9,,0,0,0,0,Wang,,,,,,
16.67,35,15,16.66,0,16.67,0,0,0,0,,,1000,60,WQ,,0,,0,,0,307.6,292.2,213.9,424.8,453.2,469.1,,0,0,0,0,Wang,,,,,,
14,28,20,30,0,8,0,0,0,0,,,1000,60,WQ,,0,,0,,0,348.2,323.3,282.2,430.4,453,475.9,,0,0,0,0,Wang,,,,,,
50,48,0,0,2,0,0,0,0,0,,,1000,60,WQ,,0,,0,,0,32.5,12.5,-3.6,44,57.2,61,,0,0,0,0,Pang,,,,,,
50,49,0,0,1,0,0,0,0,0,,,1000,60,WQ,,0,,0,,0,34.5,27.4,14.6,49.4,67.7,72,,0,0,0,0,Pang,,,,,,
38.7,49.3,0,3,0,9,0,0,0,0,,,1000,240,WQ,,0,,0,,0,120.9,115,102.6,147.3,168.2,177.3,,0,0,0,0,Li,,,,,,
37,45,4,2,0,12,0,0,0,0,,,1000,240,WQ,,0,,0,,0,94.6,88,63.7,126.6,138.6,143.7,,0,0,0,0,Li,,,,,,
38.7,49.3,0,4,0,8,0,0,0,0,,,1000,240,WQ,,0,,0,,0,122.3,117.3,104.6,156.3,169.9,175.4,,0,0,0,0,Li,,,,,,
38,45,4,3,0,10,0,0,0,0,,,1000,240,WQ,,0,,0,,0,80.9,76.5,64.2,114.9,127.4,131.3,,0,0,0,0,Li,,,,,,
37,45,4,3,0,11,0,0,0,0,,,1000,240,WQ,,0,,0,,0,85.8,80.6,48.9,123.1,138.2,144.5,,0,0,0,0,Li,,,,,,
38,45,4,0,0,13,0,0,0,0,,,1000,240,WQ,,0,,0,,0,69.5,65,47.3,82.5,116.6,121.2,,0,0,0,0,Li,,,,,,
37,45,4,0,0,14,0,0,0,0,,,1000,120,WQ,,0,,0,,0,88.3,82.2,32,107.8,127.7,136.8,,0,0,0,0,Li,,,,,,
39,49,0,0,0,12,0,0,0,0,,,1000,120,WQ,,0,,0,,0,111.1,104.8,85.2,127.7,154.6,164.4,,0,0,0,0,Li,,,,,,
38,49,0,0,0,13,0,0,0,0,,,1000,120,WQ,,0,,0,,0,132.9,123.5,93.9,144.9,172.9,183.8,,0,0,0,0,Li,,,,,,
38.7,49.3,0,2,0,10,0,0,0,0,,,1000,120,WQ,,0,,0,,0,120.4,114.3,102.5,140.9,164,174.8,,0,0,0,0,Li,,,,,,
38,45,4,1,0,12,0,0,0,0,,,1000,120,WQ,,0,,0,,0,72.2,68.9,56.9,86.2,118.7,125.3,,0,0,0,0,Li,,,,,,
30,50,0,20,0,0,0,0,0,0,,,1000,240,WQ,,0,,0,,0,214.4,208.2,196.2,230.8,239.1,242.3,,0,0,0,0,Li,,,,,,
30.2,48.8,1,20,0,0,0,0,0,0,,,1000,240,WQ,,0,,0,,0,250.2,244.9,227.1,265.2,278.9,283.7,,0,0,0,0,Li,,,,,,
30.1,49.9,0,20,0,0,0,0,0,0,,,1000,240,WQ,,0,,0,,0,234.1,226.2,207.1,245.3,259.3,263.7,,0,0,0,0,Li,,,,,,
30,50,0,19,0,1,0,0,0,0,,,1000,240,WQ,,0,,0,,0,208.7,204.1,197.2,227.1,234.5,237.7,,0,0,0,0,Li,,,,,,
30.3,48.7,1,19,0,1,0,0,0,0,,,1000,240,WQ,,0,,0,,0,272.6,268.7,255,288.6,300.1,304.3,,0,0,0,0,Li,,,,,,
30.4,48.6,1,19,0,1,0,0,0,0,,,1000,240,WQ,,0,,0,,0,281.6,275.6,240,294.9,308.2,313.3,,0,0,0,0,Li,,,,,,
24.75,45,0,20.25,0,0,0,0,10,0,,,1000,120,WQ,,0,,0,,0,309.7,286.4,252.7,313.3,341.2,376.5,,0,0,0,0,Li,,,,,,
24.75,45,0,20.25,0,0,0,0,10,0,1000,88,,0,,25,30,600,60,WQ,0,163.1,106.1,92,99,171.3,232,,0,0,0,0,Li,,,,,,
24.75,45,0,20.25,0,0,0,0,10,0,1000,88,,0,,25,30,650,60,WQ,0,162.2,137.5,102.8,181.1,220,251.3,,0,0,0,0,Li,,,,,,
30.875,47.5,0,16.625,0,0,0,0,5,0,,,1000,240,WQ,,0,,0,,0,221.5,209,181.4,235.4,255.6,266.9,,0,0,0,0,Li,,,,,,
30.875,47.5,0,16.625,0,0,0,0,5,0,,,550,180,WQ,,0,,0,,0,196.6,183.4,156.3,214.8,237.1,246.1,,0,0,0,0,Li,,,,,,
29.9,46,0,16.1,0,0,0,0,8,0,,,1000,240,WQ,,0,,0,,0,193,183,166,220.9,235.2,243.2,,0,0,0,0,Li,,,,,,
29.9,46,0,16.1,0,0,0,0,8,0,1000,88,,0,,25,20,550,180,WQ,0,92.7,46,-33.2,17.2,121.3,192.8,,0,0,0,0,Li,,,,,,
29.25,45,0,15.75,0,0,0,0,10,0,,,1000,240,WQ,,0,,0,,0,210.1,197.5,170.6,234.3,254.4,260.8,,0,0,0,0,Li,,,,,,
29.25,45,0,15.75,0,0,0,0,10,0,,,550,180,WQ,,0,,0,,0,183.8,170.3,140.4,204.7,226.1,233.6,,0,0,0,0,Li,,,,,,
29.25,45,0,15.75,0,0,0,0,10,0,1000,88,,0,,,25,650,60,WQ,0,56.4,44.9,17.5,86,110.3,120.4,,0,0,0,0,Li,,,,,,
29.25,45,0,15.75,0,0,0,0,10,0,,,600,180,WQ,,0,,0,,0,159.7,151.9,120.3,181.2,198.5,205.4,,0,0,0,0,Li,,,,,,
29.25,45,0,15.75,0,0,0,0,10,0,1000,88,,0,,,30,450,30,WQ,0,120.5,51.5,25.4,32.3,129.8,220.9,,0,0,0,0,Li,,,,,,
29.25,45,0,15.75,0,0,0,0,10,0,1000,88,,0,,,30,500,60,WQ,0,43.6,29.6,-36.5,18,103.6,146.1,,0,0,0,0,Li,,,,,,
29.25,45,0,15.75,0,0,0,0,10,0,1000,88,,0,,,30,550,60,WQ,0,77.9,1.7,-20.3,15.8,74,148.3,,0,0,0,0,Li,,,,,,
29.25,45,0,15.75,0,0,0,0,10,0,1000,88,,0,,,30,600,180,WQ,0,29.1,11.3,-10.7,56.5,90.6,114,,0,0,0,0,Li,,,,,,
29.25,45,0,15.75,0,0,0,0,10,0,1000,88,,0,,,30,650,180,WQ,0,62.7,54.7,41.7,114.5,130.4,137.7,,0,0,0,0,Li,,,,,,
29.25,45,0,15.75,0,0,0,0,10,0,1000,88,,0,,,30,650,30,WQ,0,50.2,33.9,8.2,86.8,107.7,123.1,,0,0,0,0,Li,,,,,,
29.25,45,0,15.75,0,0,0,0,10,0,1000,88,,0,,,30,650,60,WQ,0,61.8,51.3,33.9,105.1,121.1,130.8,,0,0,0,0,Li,,,,,,
27.625,42.5,0,14.875,0,0,0,0,15,0,,,550,180,WQ,,0,,0,,0,123.1,109.9,92.5,156.7,171.8,181.6,,0,0,0,0,Li,,,,,,
27.625,42.5,0,14.875,0,0,0,0,15,0,,,1000,240,WQ,,0,,0,,0,150.7,137.6,118.1,189.7,205.1,216.8,,0,0,0,0,Li,,,,,,
27.625,42.5,0,14.875,0,0,0,0,15,0,,,650,60,WQ,,0,,0,,0,77,70.2,62.5,123.1,131.1,137.7,,0,0,0,0,Li,,,,,,
27.625,42.5,0,14.875,0,0,0,0,15,0,1000,88,,0,,,30,550,60,WQ,0,-1,-4.8,-10.5,-45.2,71,167.3,,0,0,0,0,Li,,,,,,
27.625,42.5,0,14.875,0,0,0,0,15,0,1000,88,,0,,,30,600,60,WQ,0,9.1,-24.3,-59.6,1.1,63.3,111.6,,0,0,0,0,Li,,,,,,
27.625,42.5,0,14.875,0,0,0,0,15,0,1000,88,,0,,,30,650,60,WQ,0,38.8,19.8,2,75.9,96.3,110.7,,0,0,0,0,Li,,,,,,
27.625,42.5,0,14.875,0,0,0,0,15,0,1000,88,,0,,,50,650,60,WQ,0,28.5,14.9,0.8,77.5,95.8,108.6,,0,0,0,0,Li,,,,,,
27.625,42.5,0,14.875,0,0,0,0,15,0,1000,88,,0,,,50,650,180,WQ,0,37.1,25.8,14.1,83.8,102.2,113,,0,0,0,0,Li,,,,,,
14,40,0,26,0,0,0,0,20,0,,,1000,240,WQ,,0,,0,,0,167.7,142.9,96.3,177.3,210.3,225.1,,0,0,0,0,Li,,,,,,
14,40,0,26,0,0,0,0,20,0,,,550,180,WQ,,0,,0,,0,138.8,114.1,78.1,144.5,170.7,189.2,,0,0,0,0,Li,,,,,,
13.125,37.5,0,24.375,0,0,0,0,25,0,,,1000,240,WQ,,0,,0,,0,159.8,134.9,96.5,170.7,197.5,210.2,,0,0,0,0,Li,,,,,,
13.125,37.5,0,24.375,0,0,0,0,25,0,,,550,180,WQ,,0,,0,,0,118.2,106.6,70,148.6,164.5,171.8,,0,0,0,0,Li,,,,,,
51,29.4,19.6,0,0,0,0,0,0,0,,,1000,120,WQ,,0,,0,,0,76.8,66.9,60.9,79.6,88.8,91.9,,0,0,0,0,liu,,,,,,
45.9,29.4,19.6,5.1,0,0,0,0,0,0,,,1000,120,WQ,,0,,0,,0,34.8,29.4,20,33.1,43.4,46.9,,0,0,0,0,liu,,,,,,
40.8,29.4,19.6,10.2,0,0,0,0,0,0,,,1000,120,WQ,,0,,0,,0,-15.8,-24.5,-36.5,-0.7,8.7,15.5,,0,0,0,0,liu,,,,,,
35.7,29.4,19.6,15.3,0,0,0,0,0,0,,,1000,120,WQ,,0,,0,,0,-10.1,-21.6,-35.3,-2,13.8,23,,0,0,0,0,liu,,,,,,
30.6,29.4,19.6,20.4,0,0,0,0,0,0,,,1000,120,WQ,,0,,0,,0,28.5,4.8,-6.1,36.7,52.1,72.5,,0,0,0,0,liu,,,,,,
25.5,29.4,19.6,25.5,0,0,0,0,0,0,,,1000,120,WQ,,0,,0,,0,137.6,124.8,90.7,137.8,163.5,179.6,,0,0,0,0,liu,,,,,,
30.6,49,0,20.4,0,0,0,0,0,0,,,1000,120,WQ,,0,,0,,0,310.7,294.7,250.9,309.1,340.5,350.6,,0,0,0,0,liu,,,,,,
30.6,44.1,4.9,20.4,0,0,0,0,0,0,,,1000,120,WQ,,0,,0,,0,238.8,229.1,199.3,250.2,279.4,288.1,,0,0,0,0,liu,,,,,,
30.6,39.2,9.8,20.4,0,0,0,0,0,0,,,1000,120,WQ,,0,,0,,0,171.8,155,122.3,168.6,196.3,224.8,,0,0,0,0,liu,,,,,,
30.6,34.3,14.7,20.4,0,0,0,0,0,0,,,1000,120,WQ,,0,,0,,0,94.9,90.7,84.1,112,130.2,146.2,,0,0,0,0,liu,,,,,,
30.6,24.5,24.5,20.4,0,0,0,0,0,0,,,1000,120,WQ,,0,,0,,0,-88,-94.3,-112.2,-67,-49.8,-43.3,,0,0,0,0,liu,,,,,,
35,35,10,10,0,0,0,0,10,0,,,1000,240,WQ,,0,,0,,0,-111,-139,-154,-75.5,-59.7,-47.5,,0,0,0,0,zy,,,,,,
37.5,37.5,10,10,0,0,0,0,5,0,,,1000,240,WQ,,0,,0,,0,-27.4,-33.7,-43.1,-0.1,9.5,14.5,,0,0,0,0,zy,,,,,,
40,40,10,10,0,0,0,0,0,0,,,1000,240,WQ,,0,,0,,0,28.5,18.1,-5.9,24,47.4,62.9,,0,0,0,0,zy,,,,,,
